Repository: Wino1301/MaRCN_Tensile_Ontology

# MaRCN_Tensile_Ontology
 Exercise on FAIR Tensile data under RDF files

File: data/SecondaryData/Steel_1018/Tensile_001.csv
Strain,Stress (MPa)
1.2791197562478362e-06,0.38030252884464927
8.464884047043595e-06,2.0149431487380842
1.2370606191325355e-05,3.8389806390083487
1.7520764595246876e-05,5.669559990660513
2.592299247226038e-05,7.937917043380683
3.586257371352984e-05,11.059665178841115
5.2939036868338036e-05,15.610625552760238
6.89201679051621e-05,21.368515257242944
8.872744692780543e-05,28.363787040478822
0.00011433037579990923,36.33319210273115
0.00014529044528899251,44.52642680342672
0.00017718955714371987,53.12137524722789
0.00021541273017646747,62.72476760773921
0.0002488081518094988,72.75559300818793
0.00028711852428386935,83.85180592818608
0.0003359547525178641,94.09466259662901
0.00039211468683788544,105.35064037606914
0.00044898620108142496,116.27839497449447
0.0005072741492767816,125.89336609953996
0.0005721399807953277,136.1150897905626
0.0006390972848748788,145.885206921429
0.0007131851394660771,156.2061213926711
0.0007928470906335861,166.577471118619
0.0008834407286485657,177.25487939239142
0.0009779267973499372,187.71592914746427
0.0010795262089231983,197.75089322069977
0.0012003894284134734,208.29756899887303
0.0013368713960517197,218.88445465017162
0.001501274690963328,229.8767494889639
0.0016777950164396315,239.7847554365708
0.001979641820071265,253.41440665570562
0.0028446038486435996,275.63640448560153
0.004375527566298844,290.0673732872064
0.006824218318797647,296.9652924730652
0.009885467542335392,300.04339019252797
0.01316331378184259,301.85052897250887
0.016480096941813828,303.12816826969544
0.019831513613462453,304.10878629950207
0.02323952913284303,304.8735996954863
0.026706188078969725,305.48002370611204
0.030202115606516616,305.9708171192473
0.03374427855014801,306.37052358195183
0.03732331153005363,306.6902906800688
0.04093590620905162,306.94960761011953
0.0445860104635358,307.1593166986964
0.048263281770050515,307.3228039135393
0.0519648315384984,307.45953033518623
0.055698324739933025,307.5764992534966
0.05946867857128379,307.63928063826046
0.06326144300401211,307.697811689617
0.06708242129534481,307.7238446804945
0.07092934194952248,307.71926820167727
0.0748025890439749,307.7060552960102
0.07870929799973965,307.69301992269675
0.0826398029923439,307.6216414734601
0.08659120723605156,307.56102742937526
0.09056879356503486,307.47303002388605
0.09456470608711243,307.3678625888658
0.09859804771840569,307.27866663916114
0.10266824923455715,307.16232109237313
0.10676658004522324,307.0156038567804
0.11089900359511376,306.8659408694195
0.11506830379366875,306.71373539382677
0.11927201859652996,306.5347040566191
0.12351868860423569,306.337637520899
0.12780105099081993,306.1370331911275
0.13211099430918696,305.9195600745064
0.13647443689405914,305.6805139653215
0.1408785283565521,305.43503331246006
0.14532512463629246,305.1659697758639
0.14982348009943963,304.88083674966634
0.15437369532883166,304.5810488694997
0.1589843936264515,304.26204090294016
0.16366122514009476,303.9180346136999
0.16840543374419212,303.53127274984735
0.17320298925042152,303.13514987008165
0.17805264443159102,302.6919198647554
0.1829603910446167,302.2003825830254
0.18793095797300338,301.6744931925259
0.1929632343351841,301.0693440409281
0.19804758131504052,300.39379889289216
0.2031796813011168,299.6129963386884
0.20836360827088352,298.7058180613737
0.2135984748601912,297.61837054025875
0.21888251081109014,296.30109573932634
0.22419895604252826,294.6891565937541
0.22952157780528065,292.7207485483798
0.23486044928431504,290.3408269338141
0.240213903039694,287.51538747617053
0.24559203833341603,284.16454623951455
0.2509844101965427,280.241875701775
0.25638321563601474,275.70122628746134
0.261784292012453,270.39783040361567
0.2671999700367451,264.1486947692831
0.27264180928468734,256.76393608089796
0.2781205102801324,247.7522186884983
0.2836420081555843,236.3540029513107
0.2891969382762908,221.2752563470789
0.2947731882333755,199.78355994494797
0.329762464389205,84.87408920354704

File: data/SecondaryData/Steel_1018/Tensile_002.csv
Strain,Stress (MPa)
1.645825286555796e-05,0.7443813880786315
2.9420125058376154e-05,3.3453462396510116
4.5002396738990355e-05,7.001614663931533
5.58766361721688e-05,9.281888072891094
6.397691012562852e-05,10.848618450950994
7.439417767482942e-05,13.198690557799823
8.452573164714397e-05,15.188297488368292
9.470990752771162e-05,17.482084138858692
0.0001069730797028648,20.21872873166471
0.00012042316902107692,23.145772131215523
0.0001353313995353425,26.520975373391167
0.00015352826830377001,30.53075707236651
0.00017374568396217788,34.731747726993774
0.00019299358081508098,38.80594416978651
0.0002142823925099116,43.80903270195489
0.00024042477361245674,48.82332232905332
0.0002693410240611306,54.62420643879623
0.00029917754708759146,60.24405751524111
0.00033143758682154716,66.26762817351424
0.00036888282246973973,73.19973028599993
0.00041675471638182775,81.21689925526356
0.00046412232676840056,88.98963192057708
0.0005104909816439511,96.23292208615361
0.0005639688350059338,104.10735232765775
0.0006120969997867255,111.1751295233628
0.0006631169546311036,118.54660941408898
0.0007185886692171232,126.03363926857564
0.0007792070091384708,133.83339698992893
0.0008437328729926853,141.87005222946038
0.000921073875171995,150.80508697481937
0.0009922225630291984,158.5059783315506
0.0010641371181848705,166.08463395539616
0.0011464882225412192,173.76913853355663
0.0012351358038288785,181.5366574314372
0.0013394706116671923,189.73143903360335
0.0014384863074085924,196.8201713047392
0.001548356270898065,203.93293005921066
0.001669038080392337,210.79213463854012
0.001806957745240933,217.73704729840316
0.0019505770402177486,224.11109911651585
0.0021209522024876687,230.4330073238877
0.002308502163752844,236.5084229457459
0.0025290204261112286,242.4474645861098
0.0027707332852444848,247.89632121501717
0.0030426716539225782,253.06530344742933
0.0033522216361164376,257.9619852309392
0.003839553391110084,265.93618211667956
0.005127607215210725,278.77972498158795
0.006636097339462418,288.3997663428491
0.008246774307001315,296.50301167847374
0.009929819928031346,303.7467934245751
0.0116513379258252,310.310787573648
0.013396473402637919,316.41384860653244
0.01515169524263211,322.04283422178577
0.01691748610373207,327.3389725588015
0.018699768312755903,332.3142451222791
0.02049310234050818,336.99445155596084
0.022302536188173967,341.4242318466367
0.024123869544375617,345.6143053266232
0.026838040224658976,349.5679406753408
0.030365667364942533,353.290469703479
0.03389307061527912,356.81277453619265
0.037420173607217735,360.13409165965254
0.040947874135720236,363.31210472633325
0.044475460670339605,366.2665835934394
0.048002677656161265,369.1147239806177
0.05153056333159155,371.7846761313156
0.05505755530987924,374.3375741229454
0.05858529495392989,376.74184538004715
0.062112955621826164,379.0145100506184
0.06564009772931284,381.17489343684974
0.06916783364807313,383.21043865878744
0.07269527377878374,385.1689009492413
0.07622286292110632,387.0218485510042
0.07974966863487913,388.79442444939326
0.08327770406697939,390.43460741507096
0.0868054779837007,392.02823795620867
0.09033317925726124,393.5223778962382
0.09386091480349251,394.9393262227912
0.09738850282822799,396.2757037478665
0.1009157574394817,397.5330941233546
0.10444368111287304,398.7138536479157
0.10797093423401066,399.86977157419744
0.11149855913912006,400.90296469862756
0.11502667056714248,401.90999742816393
0.1185544079760189,402.8731920430899
0.12208236741219711,403.764324103949
0.12560943277870365,404.6076762730588
0.1291372856715793,405.39869486626446
0.13266465129648397,406.1642088097075
0.13619264500533293,406.84879394040354
0.13972023340259743,407.5035983785742
0.14324804755245393,408.1106010059386
0.14677544819508742,408.68668132320954
0.15030348362718773,409.20672922365617
0.15383088799511146,409.6987883145121
0.15735858666096875,410.1555157115802
0.16088650884424396,410.58545802062145
0.16441395121012875,410.95805459598785
0.16794213565384097,411.3057986135466
0.17146961154733845,411.64096291880014
0.17499783398901173,411.91786271656025
0.17852542015110204,412.18200927614504
0.18205323206578441,412.4038027372519
0.18558082120810696,412.6338706424914
0.1891086711207504,412.79955679666125
0.19263626026307293,412.96612884606395
0.19616436871086307,413.06983521252715
0.1996921806255454,413.18758804154686
0.20321991952453808,413.25102909974044
0.20674750866686054,413.31852153035936
0.21027554186378672,413.3291139148021
0.2138023837128751,413.34728663989614
0.21733004736100375,413.3447275899557
0.22085856633578504,413.2903317960767
0.22438600721155352,413.23104439924253
0.22791422816311055,413.1242876306376
0.23144185604845233,413.0435414767014
0.2349698534825917,412.8709106345421
0.23849747913275907,412.719714803839
0.24202570157443234,412.48803584788766
0.24555340173040577,412.26449982172494
0.24908098789249616,412.0087318217951
0.25260917084609225,411.7137506283463
0.2561364999631518,411.38088965069795
0.25966453763042646,410.9821089347923
0.2631921193221684,410.55073458067386
0.26671978744064506,410.0421302547287
0.2702473706225031,409.4737800583339
0.2737757837990395,408.78323842381525
0.2773034087041492,407.96885776869846
0.28083121987377363,406.97546234598207
0.284359557054388,405.7889490688784
0.2878875604489918,404.3217659161582
0.29141559066568556,402.5403675972037
0.29494362386261186,400.3623950807791
0.29847181054149796,397.7364006862127
0.3019995844582194,394.62322236445254
0.30552836420332136,391.0405999392111
0.30905688168798606,386.9046875365317
0.31258503856455033,382.1814028488929
0.3161134740928288,376.7477078145823
0.3196418872693653,370.4969680463983
0.3231698072174665,363.2447693822918
0.3266990772107714,354.6707118286923
0.33022803875004025,342.80419176398726
0.33376144232546046,298.26495409418766
0.33651897043041284,183.7242026394929

File: data/SecondaryData/Steel_1018/Tensile_003.csv
Strain,Stress (MPa)
8.464139356866098e-06,0.37169473560842037
1.7433406679944e-05,2.2663664694097703
3.436448934062011e-05,5.920541714129847
5.7098531363041046e-05,10.425618733223514
8.109936021591805e-05,14.698653206291787
8.923897345320821e-05,15.943425176998685
9.904809572853647e-05,17.42436485033143
0.00011523172921679018,20.313446003261333
0.0001390317929350169,24.074404776215907
0.0001587308726471713,27.2214152691187
0.0001820688919566203,30.82273972328488
0.00021142561505493754,35.15245270131955
0.00023621846900150225,39.330817846739336
0.0002645753307320739,43.95483654567793
0.00029547660939224107,48.862643774360606
0.0003256026020268076,53.9319310635764
0.0003532474130794036,58.81719258128847
0.00038419614844551343,64.07688059648332
0.00041684166768627247,69.5179117173178
0.00045093457134734867,74.65369010606047
0.00048545909354524733,80.05308745806668
0.0005224792968534497,85.97257854574586
0.0005635204897431285,91.89197692939972
0.0006042695965903441,97.81420980188716
0.0006514017860923523,104.42531938544836
0.0006983764307393326,110.63588915080786
0.0007531994966144302,117.75112368410316
0.0008108110295894187,124.82496759535621
0.0008727712045243571,132.21922974311045
0.000939323926070389,139.8224987517905
0.0010055183037935387,146.98094992338858
0.0010755491688201765,154.24177532331979
0.0011537318188516985,161.9203848703701
0.0012387530890578967,169.64409780117148
0.0013289430249302278,177.15499219437325
0.001420180972275008,184.14846976689591
0.0015131025529286455,190.81730980457425
0.0016220776958676617,198.0565271153889
0.001733889856916536,204.57516500878523
0.0018566999655036816,211.01342874226782
0.001995462500565369,217.35043391620835
0.0021569126589043638,223.73739436794935
0.002342314198688288,229.84008609229656
0.002557219461380188,235.61362745904836
0.0028158157843450647,241.0087422531407
0.0031253865932399953,245.81195817806602
0.0034901438060502142,249.94807041598702
0.0042384871410491515,257.74680505692277
0.005965972716296707,264.37438927295307
0.008001062717596685,267.2564732272674
0.010181714479188121,268.9106479695641
0.012443996943841374,270.06369741594847
0.01475257922553519,270.9448843718948
0.01709908915341893,271.61787234914084
0.019467873802716532,272.17830245735723
0.02186756783754626,272.6353862101662
0.024297582312637234,273.0045340990413
0.027468170831430206,273.32470573823446
0.03099590730898405,273.5611686330202
0.03452342213176509,273.79157057083575
0.038051456818807325,273.96137858131556
0.041579120839464905,274.1137968808828
0.04510689438365723,274.2319979636817
0.04863433339678079,274.3491730912627
0.05216207080565713,274.4150348155706
0.055690255994427416,274.48732463239304
0.05921829142652771,274.51998589375887
0.06274621472739006,274.5541341000863
0.06627376587175157,274.5800240570122
0.06980120637499118,274.58577584720825
0.07332871914886256,274.57925206021594
0.07685645581268093,274.5528210614349
0.08038419433914448,274.53558133321354
0.08391245254360463,274.47759600053547
0.08744018995248105,274.4544342563644
0.0909683002629163,274.38035292850174
0.09449551575862188,274.32662323966565
0.09802351468287726,274.244299304768
0.10155128934465671,274.17713650361856
0.10507925138853814,274.0805605325114
0.10860687629364749,273.9961515621659
0.11213483572982573,273.87635035728243
0.11566238761924527,273.7772863297541
0.11919023604177256,273.67736565262186
0.12271823422096992,273.5343088493679
0.12624574811242845,273.4254416587059
0.12977356077216884,273.261535421113
0.13330144942783137,273.15144168488536
0.1368292591073396,272.9597490834568
0.14035673500083706,272.81953459021946
0.1438850319483163,272.6323111049295
0.14741280735515377,272.4612710280489
0.1509406572677972,272.2794459994983
0.15446843118451853,272.0927727574553
0.15799613134049204,271.90955555828157
0.16152390227698113,271.67818931457487
0.16505212769888666,271.4808903049454
0.16857986361764696,271.2481944600815
0.17210789830468926,271.01575441391776
0.17563589722894457,270.7534162844333
0.1791630393364313,270.50408800322606
0.18269040272616174,270.2276441396663
0.18621814237021234,269.943430620625
0.18974602879070074,269.6407002201401
0.1932738034524801,269.3178426945957
0.19680194915317323,268.97552514491827
0.20032983482860356,268.59866280891424
0.20385772348426598,268.211197708804
0.20738572315357928,267.80410971992086
0.2109134948351266,267.3578578458812
0.21444171504162576,266.87443602835145
0.21796956644438545,266.3653441671668
0.2214973411061647,265.7792854215597
0.22502485648773946,265.16637977424926
0.22855266765736362,264.44546818657636
0.23208059058569713,263.66791190905303
0.23560817898296144,262.767425033196
0.23913621441506172,261.7575777720609
0.24266413585327873,260.58959906700926
0.24619191349529057,259.2435099353944
0.24971976042770166,257.7188769916486
0.2532480938830258,255.99590896152395
0.2567763915755632,254.0446911991937
0.26030454025648864,251.85092290107025
0.2638326479592207,249.46061286788643
0.2673601268329506,246.77631099628627
0.27088815853976034,243.81533154576732
0.2744166849651221,240.5350371056589
0.2779450862207298,236.92442465129872
0.2814724145927311,232.90570745422949
0.2850005997815013,228.46102101170644
0.288528859476078,223.43281448765433
0.29205656037710936,217.78563399820774
0.29558512405537385,211.3029496242672
0.2991138576068762,203.8022324307875
0.3026426060595394,194.8739031519768
0.30617194459818625,183.93641540490955
0.30970124886416217,170.0570972244034
0.3132309539713744,150.9005934314678
0.3156316623354902,124.83740984553862

File: data/SecondaryData/Steel_1018/Tensile_004.csv
Strain,Stress (MPa)
8.22105065107448e-06,0.17799310461390735
-2.0493697130479285e-06,0.4486330727435442
2.7795277864168715e-06,1.3835778924214739
1.5152737431905572e-05,4.364761078673031
4.7557891135413093e-05,9.26090027246756
9.540880527846803e-05,15.972516285389602
0.00011764231766928046,23.48000296371471
0.0001672922493488767,30.54913264042627
0.0001897381580382824,37.29863610985434
0.00023430366909077912,44.58656129088641
0.00028842431401780396,52.87283525043429
0.0003381571075768913,61.73078780216923
0.000381556262978749,70.4745610532866
0.0004260737905459717,78.69640290321125
0.000467596593622049,85.83271010653446
0.0005115642596100695,93.28388562770665
0.0005502660997043603,99.76813440667682
0.0005882686678850332,106.4552471206299
0.0006316987541103043,112.79778856956675
0.0006703444325429626,119.49477905400069
0.0007241287419636973,126.28663577033518
0.0007698322593531809,134.75206772348486
0.0008291920768860036,143.25348056978254
0.0008988976571307754,151.51087796414942
0.0009521802747220972,159.5093765832196
0.0010159170813457347,168.07386843709824
0.0010964187857060931,178.0227833406316
0.0011861776676559126,188.36376700963766
0.0012965169653360972,199.43462622633396
0.001405743868050096,209.289481302491
0.0015243450156011856,220.07646146874617
0.0016827093239006824,231.0708647692892
0.001846183252015082,241.13738961737607
0.0019930147367594074,249.02095367360715
0.002193076009822009,256.98205037411617
0.002449210620212301,265.61103906459505
0.0027509277895623133,273.0339525273182
0.0030877381888748372,278.8248712719015
0.0034609586675250193,283.38204588966687
0.003912536890671518,287.29316354098546
0.004326317119372009,289.7584837262855
0.004820501941681769,291.88964741122925
0.005763022936840472,297.58440675425584
0.007785509466153501,301.69721320916256
0.010002675894607717,303.50687811368954
0.012296533267904934,304.7449967339064
0.0146293854433642,305.5853990172144
0.017020840486471477,306.44621347212166
0.019408412426670005,307.0218356153126
0.021854281993542727,307.6682706694977
0.024304412933937633,308.08939922201745
0.027469799979449518,308.4567772143098
0.03099742525708796,308.77262477026875
0.03452549812835574,309.02730613209656
0.03805267711621647,309.3238383362001
0.041580636179865654,309.54415298381144
0.04510845070225117,309.7259848750877
0.04863588934284566,309.9167301391351
0.05216355001074194,310.0349163478504
0.055692034712852265,310.1115302571891
0.05921951060634977,310.243730370123
0.06274698761743429,310.43308839920735
0.06627539557856439,310.4189575982967
0.0698025749389541,310.50696528209164
0.07333072175723436,310.54384070891064
0.07685830978196984,310.63003010119047
0.08038645697277907,310.6051128406691
0.0839136732135427,310.62658073551864
0.08744170827311395,310.6667329227376
0.09096944530946136,310.6744892009082
0.09449703445178394,310.6681137649128
0.09802510676425821,310.64538283783554
0.1015527692947996,310.67036311298
0.10508054395657897,310.61459882458036
0.10860880290609716,310.52795463110795
0.11213661482077956,310.4812279182149
0.11566401583594206,310.45642024834234
0.1191922002796543,310.3317051767233
0.12271982667487981,310.2918726288967
0.1262476013366592,310.2090093128088
0.12977526423972963,310.1288894159631
0.13330359694999575,310.03346244524266
0.13683159810942536,309.9498767441279
0.14035914776367067,309.78296196666764
0.14388699767631408,309.6709073547541
0.14741428730529665,309.55872488708366
0.15094198820632815,309.4192506948339
0.15446965036434057,309.2902716337201
0.15799776030224688,309.11785083941174
0.16152568472069628,308.9997276453195
0.16505379316848637,308.8263004435528
0.1685814180735958,308.6591244750462
0.17210919497054938,308.49945729249487
0.1756368586186779,308.30454210425967
0.17916433302205925,308.12184627336853
0.1826920696858776,307.88920907055206
0.18621969757121926,307.6769319837766
0.18974803028148535,307.4445486659633
0.19327584368628387,307.2002491916009
0.19680361536783103,306.9399677476182
0.2003314280275714,306.6776387850132
0.20385923919719584,306.35708887696416
0.2073870891098392,306.09440465800583
0.21091497776550183,305.81708460789696
0.21444249165696047,305.451532213163
0.2179704138402352,305.1121053158537
0.22149796349448095,304.7546014410206
0.22502603841465807,304.3324509557006
0.22855358806890383,303.9263454546241
0.2320818872515572,303.43981868241764
0.23560936239999658,302.9730081811903
0.23913724658531077,302.3660129750068
0.2426652820174109,301.70281785759454
0.24619335544747237,301.03700261042
0.2497211681072127,300.23511504738644
0.25324901727479815,299.3974607495977
0.25677738947314144,298.4034479935969
0.26030486536663894,297.30345742715997
0.26383275104206927,296.0643689297009
0.2673611597482574,294.5955820853248
0.2708897159759412,292.9735765548254
0.27441760463160403,291.1629691707185
0.27794526529950053,289.1122441087574
0.281471811360539,286.8502931169942
0.2849996597830666,284.339763136032
0.2885278792445076,281.55171401528213
0.29205632669371495,278.4834050752686
0.2955844016138924,275.0533200516286
0.29911295784157654,271.26231283816753
0.30264173758667834,267.0714897136171
0.3061700732771766,262.43199242696465
0.3096988112990273,257.2573850069706
0.3132268489663018,251.48306924568433
0.31675551844281086,244.96277907039544
0.32028411639374615,237.57732277818548
0.32381274414700406,229.0752501048563
0.327341750389756,219.15967267669578
0.33087101442259675,207.15704362625465
0.3344035999242677,166.8430289191019
0.33695409852362346,44.122441862761946

File: data/SecondaryData/Steel_1018/Tensile_005.csv
Strain,Stress (MPa)
6.212268298701981e-06,0.37226914986608944
1.4535581488308534e-05,2.008187050076685
2.6872635919863395e-05,4.578508210778361
3.3426107995984065e-05,6.01168588544829
3.697912389987397e-05,6.866272609436498
4.321373118080447e-05,8.222920934863179
4.965041454204838e-05,9.95495248664164
5.809937857782717e-05,11.963599446783777
6.951018068582999e-05,14.563653382070955
8.356399895354187e-05,17.360900453232496
9.810877282951042e-05,20.49340730794117
0.00011538878508225099,24.012143590864
0.00013323775830293086,27.620646162699487
0.00015143445353976929,31.316987551924367
0.0001727068841436274,35.99591074489339
0.00019714317032856407,40.260596272535764
0.00022167627258830249,45.45943231299115
0.0002537240180689704,51.58745140351541
0.00028435885334409343,57.41122808036269
0.00031678938331686446,63.45096116533816
0.0003506993643103496,69.6226164300084
0.0003862156402764241,76.16580090085398
0.0004215794019845642,82.59747868982599
0.0004587512216975307,88.79375612416487
0.0005005304251543575,95.87392815118001
0.0005465767070862792,103.44428161737603
0.0005917660776621056,110.81317557770178
0.0006450763671754256,119.60320709112578
0.0007055992552640244,128.95353047213138
0.0007692399057422159,138.42040771064467
0.0008242682933204201,146.70920549463463
0.0008876769397037433,155.19026061772922
0.0009591493727501807,164.45926023927873
0.0010369747703524632,173.85577464446618
0.0011185462820438995,183.12412041267197
0.0012021055591620834,192.09773290357617
0.001288505434161271,200.60979276475882
0.0013884823421111661,209.80200545541632
0.0014849753061870442,217.90954235692413
0.0015900901869034725,225.99772483031006
0.0017213706626652133,234.91043067460163
0.0018553229340913101,242.87300870509975
0.0019982647326404574,250.59604292570734
0.002423468954032503,268.67917803888514
0.003111035586437429,284.1218180183192
0.004118432884672876,295.1519187868557
0.005529398436295089,301.83978734419003
0.007299759297268686,305.4816360327992
0.009301120776320095,307.60027037135694
0.011444774514632524,309.04021416784
0.013662812218638356,310.0950498807504
0.01593950620164185,310.97274163392564
0.018252426304491455,311.6604975272992
0.02059929674734384,312.28872092738237
0.022971757792504727,312.7715212528823
0.025606044129177587,313.2201366305236
0.02906678839957453,313.57226318862337
0.032594301545975014,313.8934016202938
0.03612200132941942,314.14665189434925
0.039649777108785866,314.37782619686624
0.04317758753335211,314.5761269496919
0.04670513979530072,314.7309429943984
0.05023269056713322,314.8686287275085
0.05376087575590352,314.9754463072799
0.05728872417843082,315.09538248307234
0.0608167238477442,315.15056456752393
0.06434431038236353,315.2311735642211
0.06787268146311974,315.27518061671924
0.07140023372506837,315.31315763711035
0.07492770887350778,315.32086175526604
0.07845447919702266,315.330908117298
0.08198255001938078,315.3144108944721
0.0855101760420773,315.30349611183823
0.08903817422127465,315.27643941130054
0.09256572536563613,315.25201196718655
0.09609361104106645,315.21127556571184
0.09962127319907876,315.1595154829518
0.10314938388204313,315.09714147315435
0.10667731053566673,315.02279876326565
0.11020493469571804,314.94449786425747
0.11373304314350824,314.83744587552445
0.11726104206776361,314.74768108627546
0.12078837043976522,314.62783535173594
0.12431610710358357,314.5457756035126
0.12784414253568388,314.42477905017336
0.13137191794252137,314.3146391386626
0.1349001768920395,314.17228829806834
0.13842772580122684,314.0284202593131
0.1419556144568894,313.88093364757174
0.14548294208383297,313.725114443254
0.14901123828625415,313.55269373180835
0.15253811887836194,313.38338862923837
0.1560660052988503,313.2281351441862
0.1595940384957764,313.02265907767344
0.1631217766497109,312.83639439444374
0.16664988733267525,312.61134333389634
0.17017777449822166,312.4206968642504
0.17370588369106987,312.174164160398
0.1772334005627606,311.9695592830969
0.18076158277129867,311.7112618334073
0.18428917340373732,311.4657212147271
0.18781653381323554,311.19252956727587
0.19134472049212195,310.92441001294674
0.19487227014636732,310.6387642358223
0.19840019456481667,310.3371195856328
0.20192808173036297,310.03038623066254
0.20545633918976536,309.6750637740035
0.20898322201704725,309.33890563426115
0.21251162848806138,308.94797239570534
0.21603899411296595,308.54701678973566
0.21956702954506635,308.0803233130823
0.2230949912164187,307.62509372666983
0.2266230236682865,307.10791188201677
0.2301506515536283,306.55315169678124
0.2336785014662716,305.94976457218996
0.23720675967073185,305.26109411471816
0.24073393828606351,304.528023462159
0.24426260552739862,303.67864812697263
0.24779053218102196,302.7593838521683
0.2513184916172001,301.68526384925053
0.25484615750050266,300.5259251143473
0.2583741906974288,299.17699567299513
0.2619015905950043,297.6747304703004
0.26543003506397944,295.9784715487322
0.2689580697510216,294.06502257266015
0.27248618192410196,291.90904430248156
0.2760137725565407,289.5389435974385
0.27954158521628125,286.88787791154385
0.283069803187606,283.9578249550525
0.28659754134154064,280.70843039463983
0.29012606031632177,277.13731968598205
0.293654580781219,273.1386904062281
0.2971829477641556,268.6907591336067
0.300711471209285,263.7301902278558
0.3042401406857941,258.1806401970837
0.3077688101623032,251.94361574826587
0.31129740662312255,244.81400903999076
0.3148259583804583,236.60450977740078
0.31835526115631796,226.89202270496276
0.3218840110990973,215.13423069267515
0.3254134613964532,200.20644277276196
0.32809529146335414,184.17464373188557

File: data/SecondaryData/Steel_1018/Tensile_006.csv
Strain,Stress (MPa)
3.032016731648379e-06,0.32545338495558407
6.197166854800606e-06,1.56667837673324
1.7828458846931915e-05,4.8749819226856435
3.4548129658159055e-05,7.876129993615893
3.932627057752941e-05,8.980673707561728
4.848514356768536e-05,11.074665982326575
6.932718981903126e-05,13.499651686967226
7.372129369019489e-05,16.098160893408295
0.00010255319650883284,18.99298046186067
0.00010048764727531195,22.09368104929086
0.00011710085421060174,25.432622469319554
0.0001374689705945082,29.16652956900357
0.00014607632476969118,33.18172306731338
0.00016387342223157138,37.586591297398634
0.00019160903032303263,43.4688728597149
0.00021718472492198885,48.969609903182
0.0002465276237008391,54.92264132311882
0.0002801902716119537,61.12096767526463
0.0003170508906142082,68.24950741291892
0.00036218093812481923,76.45351929930929
0.00041403487778285023,85.24139086383016
0.0004775943838713453,94.4132148827896
0.0005377170200763964,104.02461465681952
0.0006000937741437691,113.18789452895356
0.0006663267741051265,122.36227448927102
0.0007386309567910379,132.59839616402115
0.0008246642632248574,143.5321998089359
0.0009205788788922823,154.87390000367432
0.0010218147516089253,165.93620618386245
0.00114521771977439,177.586871233833
0.001277747361043165,188.59783307613168
0.001425663781289639,199.57681786449146
0.0016152754986497333,211.09342482363314
0.0018298625691632506,221.64328611845974
0.002120132288134355,232.24998254703118
0.002447973119730758,240.99239877278072
0.0029553786306014966,251.4233382936508
0.004104722027138504,263.33924070399763
0.005659338265129061,269.3221965020576
0.007573763377901796,272.5986184597296
0.009711011386413755,274.57061103762493
0.011971867344279472,275.91298868312765
0.014296208023030936,276.93851227219284
0.016665140007559837,277.77871288947676
0.019059207922716325,278.44067276602
0.02147341140446503,279.03280790711347
0.0239055684409532,279.4882284318048
0.02693460699567961,279.92681235302763
0.030462492112316362,280.2402327674897
0.033990229521192766,280.5603413433275
0.037517967675127266,280.8109503600823
0.04104581572512557,281.0199919165197
0.044573704008259114,281.2052799823633
0.0481015513131993,281.32661669606114
0.05162917845348283,281.4758698927102
0.055157474283375,281.55352274397416
0.058684839163221605,281.6487736992945
0.062212836969889926,281.70807429453265
0.06574027635554244,281.7793264991182
0.0692683866659777,281.807409244562
0.07279601268867417,281.8310653659612
0.07632427126566337,281.8326287845385
0.07985182166496683,281.8412349353322
0.08337974608341626,281.8013760288066
0.0869071854690688,281.79200194738394
0.09043447509805129,281.7559854497355
0.09396202661494181,281.718334803057
0.09748991378048827,281.67342004703113
0.1010178381989377,281.6116475602587
0.10454605915049486,281.533547361846
0.10807405919233724,281.4382624191652
0.11160216689506934,281.3807199808936
0.11512994006673262,281.25401785714286
0.11865738094250129,281.1596671075838
0.12218526810804774,281.0387795781893
0.12571266949573923,280.94405956055266
0.12924092695514128,280.81840369635506
0.13276844159165785,280.69942772633743
0.1362962527612822,280.55195105820104
0.13982410341898371,280.41615593768375
0.14335180133978295,280.26657297178133
0.14687942848006647,280.099623383304
0.15040742665926385,279.934634957378
0.15393497854868338,279.75572641093476
0.1574625669459479,279.58115630511463
0.16099067762891217,279.3934046149324
0.16451871157089631,279.1781148956496
0.16804667473236481,278.97264384920635
0.1715745976606981,278.7781415343915
0.17510226205388466,278.54184487066436
0.1786297722200529,278.2936287477955
0.18215795740882323,278.0356904027043
0.18568569556275766,277.77063308348033
0.18921354547540112,277.50961750440916
0.1927414296607153,277.2297903806584
0.19626931757131985,276.93567111258085
0.19979698047439018,276.65184542181066
0.2033246061245576,276.3427726337449
0.20685253054300695,275.9996821722516
0.21037996992865968,275.6565770135215
0.21390830412904202,275.2687582671958
0.21743570253650119,274.8806547619048
0.220963180665173,274.4334196796002
0.22449062154094143,273.98707102439744
0.22801857948700335,273.51606224279834
0.231546878669657,272.97919881687244
0.23507487610379627,272.39390891387416
0.23860287428299326,271.75380107289834
0.24213087246219114,271.058179930923
0.24565920591751503,270.2528237066432
0.24918664679328376,269.3834766313933
0.2527145689765588,268.3922646604938
0.2562422683874741,267.28502167842447
0.2597706033329146,265.9863242210464
0.26329815149704383,264.5466848544973
0.26682600140968704,262.87833902851264
0.27035329401890196,260.9936103762493
0.2738815894762653,258.87494855967077
0.2774097716848032,256.5094255217519
0.28093777358929084,253.88136849647267
0.28446584403911973,250.95775646678428
0.2879941394964831,247.72352935773077
0.29152277470032134,244.1039967298648
0.29505095690885946,240.13407829952968
0.2985802924672738,235.69464193856558
0.3021084076205866,230.7564364711934
0.3056375584046024,225.2018922692534
0.3091652607957497,218.9424382716049
0.3126930302421227,211.80879721487364
0.3162211155931133,203.63579420194003
0.31975025743643215,194.03953602660204
0.32327947974602156,182.57995388741918
0.3268089091817516,168.39204741696062
0.3298488367140272,129.5321960070465

File: data/SecondaryData/Steel_1018/Tensile_007.csv
Strain,Stress (MPa)
1.5196400514019214e-05,0.35263199055221706
1.5768432311948855e-05,1.2701375653777227
3.624866730181026e-05,4.369026825836126
6.635154404282192e-05,9.064783900217245
7.768136838055767e-05,11.49988691438739
9.175248105382165e-05,12.75169782308707
0.00010459479744529203,14.940329877021044
0.00012613047546981222,17.7452019740458
0.0001477989593658768,21.124598914600803
0.00017749612379336585,24.5279229802322
0.00020114734542946652,27.811545084740395
0.00022462355008972176,31.55502725307253
0.00026196830330807105,36.191850967547715
0.00029918111503864005,40.79851604699345
0.0003430059023193955,46.14273258517847
0.0003896138103263856,51.660250021245744
0.00043274800663855266,57.19173709138193
0.00048730715315830275,62.861734786480135
0.0005352614647526699,68.87117161435705
0.0005965951506331968,75.63943981358995
0.0006656614536004547,81.86673302659233
0.0007275581967369128,88.94961790065432
0.0008037091840342091,96.18244071503501
0.0008947175399916653,103.54593022389889
0.0009690159578858349,109.82861189863746
0.0010610330991730498,117.21647828091852
0.0011725514745157617,125.09059488733797
0.0013038254601233112,133.43168636529035
0.0014667420295117828,142.3809420944716
0.001643082516598928,150.790139787876
0.0018154164481493117,157.8008372298366
0.002012984157405275,164.6911634212598
0.0022085207394374963,170.4152043828032
0.0024040757325528585,175.19063169494748
0.0026151198715487906,179.68686390697567
0.0028497704242872474,183.9189308840485
0.0031200398978362266,187.8993340900011
0.003412740054405706,191.53049484715365
0.0037356747368866984,194.7696863216308
0.004083992837327943,197.67717444886782
0.004466483433130611,200.2336651676409
0.004876776568922627,202.40833488843018
0.005321618570811527,204.34544987419045
0.005800029245070596,205.94207713192824
0.006305136769875366,207.29622883170023
0.006838156265072005,208.38768780167413
0.008040921768038948,214.1631989101764
0.010210245643607754,216.77202995481602
0.012448862014203744,218.34612656035353
0.014725537603586398,219.59565054009315
0.017041360825165587,220.60323284195195
0.01938035479360767,221.44762305999836
0.02174634282091208,222.17190942385776
0.02413373973203224,222.78893608449678
0.02723327222172157,223.32952115574216
0.030761009816862504,223.78932423813387
0.034288709786571454,224.17575942023655
0.0378165963933243,224.51589487866448
0.04134437031004568,224.8313559510125
0.04487240592841044,225.08335282680102
0.048400403362549686,225.31141179724222
0.05192773322466744,225.49365929331722
0.05545505861643688,225.677106878814
0.058983580198921165,225.82096063954924
0.06251139174107452,225.92806246028292
0.06603905464414493,226.06275173586772
0.06956735159162414,226.1388720845949
0.07309482748512164,226.22255345298672
0.07662185597125429,226.27778768269832
0.08014940711561579,226.3616552246582
0.08367740678492916,226.3871573530236
0.0872051795840634,226.42787643273334
0.09073381255272757,226.43029486388738
0.09426155033413305,226.42867679655302
0.09778910259608167,226.43372721089506
0.10131661499742403,226.42302496857678
0.10484427603784936,226.39160726634702
0.10837179030183687,226.3700741029208
0.11189975271824731,226.32617547070515
0.11542808617357153,226.26966631709837
0.11895556281212706,226.21495501608536
0.12248359824422739,226.17497241710822
0.1260112618923558,226.1289391771683
0.12953899557594195,226.049005008142
0.1330668492138757,225.9139515989608
0.13659473414424794,225.83980980070228
0.14012209902409453,225.75469471331314
0.14364979843500986,225.62673415202974
0.1471771625697984,225.5450797027297
0.1507052717626466,225.40953165593137
0.1542329376459493,225.29576774183
0.15776097233299158,225.15714235546503
0.16128882150057694,225.02810399524097
0.1648167816818132,224.87040311907163
0.16834463010434061,224.71267486443645
0.1718723317504301,224.54534041873424
0.1754007404566183,224.35584584273684
0.17892855088118456,224.19996472193404
0.18245673383478067,223.98845238366414
0.18598346690539264,223.82365957221253
0.1895106455207242,223.6144324232293
0.19303853343132868,223.42540510638318
0.19656705389622592,223.17873608005783
0.20009478683475387,222.97361205049666
0.20362263972762978,222.73476870233952
0.20715033839348704,222.49277683060453
0.21067785303000341,222.23435970456367
0.21420536692146225,221.95711988322017
0.21773332710269833,221.67900760143024
0.22126132379177954,221.37448605143823
0.224789510470666,221.06798686359303
0.22831780741814495,220.7073522351341
0.23184524531368145,220.3682115276337
0.23537313098911172,219.9711188213738
0.23890079314712423,219.57567521137636
0.2424286460400001,219.14443334460594
0.24595641846660526,218.68358440481694
0.24948460291031738,218.1650107075355
0.253012265813388,217.6066186820722
0.2565398534655941,217.02313429261633
0.2600680766523255,216.35654804563015
0.26359581331614357,215.61599887302935
0.26712358946803955,214.76287948744007
0.2706516234100237,213.85165569629785
0.274179507595338,212.7683463830053
0.27770683894757187,211.56951545810082
0.28123509566191557,210.171320020244
0.284763204854764,208.61312117723602
0.28829135577086334,206.84605475576362
0.29181975851658704,204.8660669176432
0.29534783343676474,202.68625552095887
0.29887538979653283,200.24478721310285
0.3024034229934588,197.55319471652558
0.30593172292117005,194.5703318474492
0.30946005116108827,191.30338682209455
0.3129885269225017,187.6963432992409
0.3165169803321733,183.6604389235342
0.3200449747860803,179.18507640344203
0.32357282469872367,174.18967224398867
0.3271013123810662,168.5655553820369
0.33062979261282804,162.19422451626994
0.3341588644206896,154.90300640013618
0.33768708835247907,146.50544729258363
0.34121575782898794,136.52138959075103
0.34474461357001196,124.3455579278692
0.3482743246376888,108.47921629469916
0.3503883985698596,36.23514194041668

File: data/SecondaryData/Steel_1018/Tensile_008.csv
Strain,Stress (MPa)
7.285646986525957e-06,0.35968780928967975
1.0881332330485998e-05,1.113771064410578
1.963239501138664e-05,3.4871482496329014
3.633652875906698e-05,7.26076759690882
5.8369053598299745e-05,11.779881195204547
8.567808775625158e-05,17.059443521242923
0.00011865620084209801,23.580289662797647
0.00015957851004132966,31.403488154360613
0.00019537831006674521,38.89368322176035
0.00023411193881985224,46.10081875905869
0.00027455951033845066,53.75175905505433
0.00031560815017074784,61.43471636286321
0.0003606725459882103,69.66554982719009
0.00040076254711822115,76.92051486015755
0.0004488754236568743,85.3710133665887
0.0004948232196817217,94.16467184458868
0.0005431751128831923,103.00338945780669
0.000582003308712602,110.6928739944334
0.0006156449633032126,117.80206962988534
0.0006541081927331209,125.31603644873367
0.000692524530071397,132.8128174190025
0.0007349870012454732,140.0208007905752
0.0007707227128172338,146.1048835206547
0.0008063878737935839,151.83499227115027
0.0008436388384630945,157.42613827514796
0.0008853483527978926,163.55899862284204
0.0009216543219132392,169.31856566626712
0.0009696323502190454,176.3036189980485
0.001016280470260982,182.78360194831296
0.0010670904409686146,189.518094718992
0.0011195936870841351,196.1775792283024
0.0011758120633509053,203.22271109964603
0.0012311599556902465,209.8515758234163
0.001294076019743089,216.9436543131066
0.001362636274037514,224.1652694304246
0.0014358583158660717,231.40590923416693
0.0015182806547578468,239.1062170006636
0.0015993032332822725,245.7938074178991
0.0016826571334000715,252.31472940920955
0.001772928699696068,258.85651861353045
0.001871670999874924,265.41482047103176
0.0019746381634227965,271.40682759199683
0.0020892590303752618,277.3688157312613
0.0022154861032810105,283.1525020747875
0.0023525229907441934,288.76111242737966
0.0025164520154554414,294.28216864625904
0.0027059386678353003,299.626251938675
0.002925049381641303,304.6429105103441
0.0032179640217997172,310.6741649230945
0.004162473833033447,322.5427593527035
0.005622327056092773,329.1975706871009
0.00739220159205944,332.81101523513615
0.009357896303603057,334.89252342168714
0.011454300229282682,336.3249734915503
0.013633215912462778,337.38030226522307
0.01586941966864616,338.2643867286255
0.018153121714325256,338.95920276657773
0.020471506585212063,339.5527757495724
0.022818685063006005,340.037970728561
0.025375640100939997,340.44392230937
0.02879914837288017,340.7847528404199
0.03232707223253605,341.0928651528731
0.03585529467420928,341.3297008274969
0.03938280707555165,341.5456241020214
0.04291021069841734,341.71377263564005
0.04643779760556574,341.8680708655548
0.04996594516890404,341.9873149810555
0.05349379508154746,342.0818878684463
0.05702171912746776,342.1750590339094
0.06054945504622808,342.21768521328835
0.0640770438160216,342.259250879367
0.067604967861942,342.29260079501654
0.07113225823598264,342.31817023178263
0.07465980863528601,342.31761784268093
0.07818803033190122,342.3118717049636
0.08171625426369061,342.3012527391773
0.085243803545407,342.27159525418415
0.08877142882304545,342.2280588777376
0.09229920460241196,342.1712559409954
0.0958267918820893,342.12396442528
0.0993548660572087,342.05485861206716
0.10288245333688609,341.98391764975213
0.10641052825706358,341.8856099111728
0.10993822468774672,341.8039144218058
0.11346626160996308,341.6941273183885
0.11699370174067367,341.60604569458184
0.1205218146588122,341.49409237747534
0.1240493620778834,341.3984230115504
0.1275773237492358,341.2598849314656
0.13110502316015116,341.1337742228908
0.13463249830859061,340.98110180597496
0.13816023795264112,340.8498572908408
0.14168812288301338,340.6986142614168
0.14521582378404493,340.53520668334414
0.14874337641852256,340.38946172374364
0.15227159737007967,340.1824716599506
0.15579925952809204,340.0200563534529
0.1593273717011725,339.80040007211073
0.16285499660628194,339.6032654045277
0.16638344033019895,339.38203495257346
0.16991158752100827,339.1625833964075
0.17343958719032165,338.9244778723795
0.17696575997727268,338.6890669743204
0.18049308611410017,338.4541798776128
0.18402142180459852,338.17930312980985
0.18754956825034977,337.91090381280884
0.19107771320598477,337.6177032395451
0.19460534183638448,337.32308065627353
0.1981332640196597,336.998273097915
0.20166081516402115,336.6717041652924
0.20518844006913042,336.32039391846354
0.20871588019984127,335.956106677579
0.21224395139472846,335.54007745385917
0.2157721365834986,335.0987960251779
0.21929998500602607,334.60665514516404
0.22282776190297973,334.10203340688264
0.22635590760367283,333.5280347328576
0.22988386703985086,332.9059164205573
0.23341164542692064,332.2095326672912
0.23694005040781857,331.4288648500197
0.24046730501907215,330.5773805654725
0.24399545220988145,329.57883628483256
0.24752285285251496,328.4724359571674
0.25105044273989546,327.19680352794666
0.25457866294639464,325.7593349247086
0.2581068466450489,324.13539580676274
0.2616346973027504,322.29349354001334
0.2651625479604517,320.2356845980778
0.2686908031846795,317.93099184854333
0.27221873207347747,315.39902095468545
0.2757470603133952,312.59143648682743
0.2792755479957377,309.5016199197885
0.2828036586787021,306.0870004053187
0.2863317678715504,302.3458608340566
0.2898602481033122,298.18417425241466
0.2933880965258397,293.5754518047051
0.29691661550062065,288.4278087742066
0.30044551147477994,282.66909890218375
0.30397439999835824,276.12826692638964
0.307502924933604,268.64326549233243
0.31103148116128815,259.8886719439395
0.31456026239650603,249.41321389505367
0.3180892626787936,236.24316676500726
0.32070316725430054,213.7198679422976
