Repository: Wino1301/MaRCN_Tensile_Ontology

# MaRCN_Tensile_Ontology
 Exercise on FAIR Tensile data under RDF files

File: results/Aluminium_6061/Tensile_002/results.txt
Results for Tensile_002 in Aluminium_6061

Length:50
Width:13.59
Thickness:3.15
Units: MPa
Young's Modulus = 56336 MPa
Proportional Limit = 137.92 MPa
0.2% Yield Strength = 160.378MPa
Modulus of Resilience at Proportional Limit = 0.169 MPa
Strain Energy Density at 0.2% Offset = 0.228 MPa
Modulus of Toughness = 27.177 MPa
UTS=234.4 MPa
ef=0.1298
er=0.1262

File: results/Aluminium_6061/Tensile_003/results.txt
Results for Tensile_003 in Aluminium_6061

Length:50
Width:13.53
Thickness:3.12
Units: MPa
Young's Modulus = 66047 MPa
Proportional Limit = 203.81 MPa
0.2% Yield Strength = 242.538MPa
Modulus of Resilience at Proportional Limit = 0.314 MPa
Strain Energy Density at 0.2% Offset = 0.445 MPa
Modulus of Toughness = 58.035 MPa
UTS=356.1 MPa
ef=0.1851
er=0.1797

File: results/Aluminium_6061/Tensile_004/results.txt
Results for Tensile_004 in Aluminium_6061

Length:50
Width:13.63
Thickness:3.194
Units: MPa
Young's Modulus = 49341 MPa
Proportional Limit = 119.00 MPa
0.2% Yield Strength = 142.127MPa
Modulus of Resilience at Proportional Limit = 0.144 MPa
Strain Energy Density at 0.2% Offset = 0.205 MPa
Modulus of Toughness = 34.265 MPa
UTS=227.7 MPa
ef=0.1727
er=0.1681

File: results/Aluminium_6061/Tensile_005/results.txt
Results for Tensile_005 in Aluminium_6061

Length:50
Width:12.64
Thickness:3.14
Units: MPa
Young's Modulus = 58626 MPa
Proportional Limit = 174.31 MPa
0.2% Yield Strength = 199.25MPa
Modulus of Resilience at Proportional Limit = 0.259 MPa
Strain Energy Density at 0.2% Offset = 0.339 MPa
Modulus of Toughness = 45.56 MPa
UTS=301.5 MPa
ef=0.1725
er=0.1673
