Repository: Wino1301/MaRCN_Tensile_Ontology

# MaRCN_Tensile_Ontology
 Exercise on FAIR Tensile data under RDF files

File: results/Brass/Tensile_001/results.txt
Results for Tensile_001 in Brass

Length:50
Width:13.25
Thickness:3.08
Units: MPa
Young's Modulus = 114939 MPa
Proportional Limit = 252.03 MPa
0.2% Yield Strength = 351.396MPa
Modulus of Resilience at Proportional Limit = 0.276 MPa
Strain Energy Density at 0.2% Offset = 0.537 MPa
Modulus of Toughness = 104.158 MPa
UTS=508.1 MPa
ef=0.228
er=0.2239

File: results/Brass/Tensile_002/results.txt
Results for Tensile_002 in Brass

Length:50
Width:13.52
Thickness:3.21
Units: MPa
Young's Modulus = 93366 MPa
Proportional Limit = 277.79 MPa
0.2% Yield Strength = 340.055MPa
Modulus of Resilience at Proportional Limit = 0.413 MPa
Strain Energy Density at 0.2% Offset = 0.619 MPa
Modulus of Toughness = 123.105 MPa
UTS=508.3 MPa
ef=0.2753
er=0.27

File: results/Brass/Tensile_003/results.txt
Results for Tensile_003 in Brass

Length:50
Width:13.43
Thickness:3.23
Units: MPa
Young's Modulus = 84768 MPa
Proportional Limit = 295.46 MPa
0.2% Yield Strength = 357.794MPa
Modulus of Resilience at Proportional Limit = 0.515 MPa
Strain Energy Density at 0.2% Offset = 0.755 MPa
Modulus of Toughness = 130.359 MPa
UTS=535.5 MPa
ef=0.2768
er=0.2713

File: results/Brass/Tensile_004/results.txt
Results for Tensile_004 in Brass

Length:50
Width:13.5
Thickness:3.19
Units: MPa
Young's Modulus = 78659 MPa
Proportional Limit = 239.73 MPa
0.2% Yield Strength = 281.533MPa
Modulus of Resilience at Proportional Limit = 0.365 MPa
Strain Energy Density at 0.2% Offset = 0.504 MPa
Modulus of Toughness = 115.694 MPa
UTS=439.8 MPa
ef=0.3018
er=0.2971

File: results/Brass/Tensile_005/results.txt
Results for Tensile_005 in Brass

Length:50
Width:13.5
Thickness:3.19
Units: MPa
Young's Modulus = 67453 MPa
Proportional Limit = 232.25 MPa
0.2% Yield Strength = 279.564MPa
Modulus of Resilience at Proportional Limit = 0.4 MPa
Strain Energy Density at 0.2% Offset = 0.579 MPa
Modulus of Toughness = 104.138 MPa
UTS=434.5 MPa
ef=0.2763
er=0.2784

File: results/Brass/Tensile_006/results.txt
Results for Tensile_006 in Brass

Length:50
Width:13.506
Thickness:3.143
Units: psi
Young's Modulus = 11217442 psi
Proportional Limit = 34816.93 psi
0.2% Yield Strength = 41186.18psi
Modulus of Resilience at Proportional Limit = 54.033 psi
Strain Energy Density at 0.2% Offset = 75.61 psi
Modulus of Toughness = 15667.843 psi
UTS=62815.5 psi
ef=0.2839
er=0.279
