Repository: Wino1301/MaRCN_Tensile_Ontology

# MaRCN_Tensile_Ontology
 Exercise on FAIR Tensile data under RDF files

File: results/Steel_1018/Tensile_001/results.txt
Results for Tensile_001 in Steel_1018

Length:50
Width:13.47
Thickness:3.61
Units: MPa
Young's Modulus = 155690 MPa
Proportional Limit = 225.86 MPa
0.2% Yield Strength = 287.24MPa
Modulus of Resilience at Proportional Limit = 0.164 MPa
Strain Energy Density at 0.2% Offset = 0.265 MPa
Modulus of Toughness = 91.594 MPa
UTS=361.2 MPa
ef=0.285
er=0.2843

File: results/Steel_1018/Tensile_002/results.txt
Results for Tensile_002 in Steel_1018

Length:50
Width:13.45
Thickness:3.18
Units: MPa
Young's Modulus = 139306 MPa
Proportional Limit = 207.85 MPa
0.2% Yield Strength = 268.537MPa
Modulus of Resilience at Proportional Limit = 0.155 MPa
Strain Energy Density at 0.2% Offset = 0.259 MPa
Modulus of Toughness = 130.659 MPa
UTS=521.3 MPa
ef=0.2901
er=0.2882

File: results/Steel_1018/Tensile_003/results.txt
Results for Tensile_003 in Steel_1018

Length:50
Width:13.52
Thickness:3.14
Units: MPa
Young's Modulus = 119696 MPa
Proportional Limit = 214.77 MPa
0.2% Yield Strength = 258.56MPa
Modulus of Resilience at Proportional Limit = 0.193 MPa
Strain Energy Density at 0.2% Offset = 0.279 MPa
Modulus of Toughness = 81.96 MPa
UTS=324.9 MPa
ef=0.2743
er=0.2728

File: results/Steel_1018/Tensile_004/results.txt
Results for Tensile_004 in Steel_1018

Length:50
Width:13.493
Thickness:3.17
Units: MPa
Young's Modulus = 134593 MPa
Proportional Limit = 237.46 MPa
0.2% Yield Strength = 288.827MPa
Modulus of Resilience at Proportional Limit = 0.209 MPa
Strain Energy Density at 0.2% Offset = 0.31 MPa
Modulus of Toughness = 99.546 MPa
UTS=375.2 MPa
ef=0.2904
er=0.29

File: results/Steel_1018/Tensile_005/results.txt
Results for Tensile_005 in Steel_1018

Length:50
Width:13.48
Thickness:3.14
Units: MPa
Young's Modulus = 146999 MPa
Proportional Limit = 239.71 MPa
0.2% Yield Strength = 294.611MPa
Modulus of Resilience at Proportional Limit = 0.195 MPa
Strain Energy Density at 0.2% Offset = 0.295 MPa
Modulus of Toughness = 98.623 MPa
UTS=377.9 MPa
ef=0.2837
er=0.2819

File: results/Steel_1018/Tensile_006/results.txt
Results for Tensile_006 in Steel_1018

Length:50
Width:13.5
Thickness:3.15
Units: MPa
Young's Modulus = 150489 MPa
Proportional Limit = 195.25 MPa
0.2% Yield Strength = 261.067MPa
Modulus of Resilience at Proportional Limit = 0.127 MPa
Strain Energy Density at 0.2% Offset = 0.226 MPa
Modulus of Toughness = 88.141 MPa
UTS=336.7 MPa
ef=0.2851
er=0.2838

File: results/Steel_1018/Tensile_007/results.txt
Results for Tensile_007 in Steel_1018

Length:50
Width:13.46
Thickness:3.18
Units: MPa
Young's Modulus = 87986 MPa
Proportional Limit = 161.95 MPa
0.2% Yield Strength = 198.946MPa
Modulus of Resilience at Proportional Limit = 0.149 MPa
Strain Energy Density at 0.2% Offset = 0.225 MPa
Modulus of Toughness = 74.416 MPa
UTS=272.7 MPa
ef=0.3004
er=0.2998

File: results/Steel_1018/Tensile_008/results.txt
Results for Tensile_008 in Steel_1018

Length:50
Width:13.49
Thickness:3.14
Units: MPa
Young's Modulus = 133112 MPa
Proportional Limit = 274.96 MPa
0.2% Yield Strength = 324.4MPa
Modulus of Resilience at Proportional Limit = 0.284 MPa
Strain Energy Density at 0.2% Offset = 0.395 MPa
Modulus of Toughness = 105.191 MPa
UTS=410.1 MPa
ef=0.2782
er=0.2761

File: results/Steel_4130/Tensile_001/results.txt
Results for Tensile_001 in Steel_4130

Length:50
Width:13.4
Thickness:3.15
Units: MPa
Young's Modulus = 124814 MPa
Proportional Limit = 246.72 MPa
0.2% Yield Strength = 298.802MPa
Modulus of Resilience at Proportional Limit = 0.244 MPa
Strain Energy Density at 0.2% Offset = 0.358 MPa
Modulus of Toughness = 131.353 MPa
UTS=526.4 MPa
ef=0.2846
er=0.2822

File: results/Steel_4130/Tensile_002/results.txt
Results for Tensile_002 in Steel_4130

Length:50
Width:13.48
Thickness:3.19
Units: MPa
Young's Modulus = 140602 MPa
Proportional Limit = 233.55 MPa
0.2% Yield Strength = 281.078MPa
Modulus of Resilience at Proportional Limit = 0.194 MPa
Strain Energy Density at 0.2% Offset = 0.281 MPa
Modulus of Toughness = 125.056 MPa
UTS=506.0 MPa
ef=0.2823
er=0.2823

File: results/Steel_4130/Tensile_003/results.txt
Results for Tensile_003 in Steel_4130

Length:50
Width:13.523
Thickness:3.25
Units: MPa
Young's Modulus = 123105 MPa
Proportional Limit = 208.97 MPa
0.2% Yield Strength = 251.291MPa
Modulus of Resilience at Proportional Limit = 0.177 MPa
Strain Energy Density at 0.2% Offset = 0.256 MPa
Modulus of Toughness = 113.574 MPa
UTS=458.8 MPa
ef=0.2837
er=0.2825
