Repository: Wino1301/MaRCN_Tensile_Ontology

# MaRCN_Tensile_Ontology
 Exercise on FAIR Tensile data under RDF files

File: scripts/.ipynb_checkpoints/Tensile.py-checkpoint.ipynb
```
import subprocess
import os

# Get the directory of the current script or the parent directory
script_dir = os.path.dirname(os.path.abspath(__file__)) if '__file__' in locals() else os.path.dirname(os.getcwd())
print(f'Current working directory = {script_dir}')

def install_requirements(requirements_file):
    try:
        subprocess.check_call(['pip', 'install', '-r', requirements_file])
        print("Successfully installed dependencies from", requirements_file)
    except subprocess.CalledProcessError as e:
        print("Error installing dependencies:", e)

if __name__ == "__main__":
    requirements_file = os.path.join(script_dir, "requirements.txt")
    install_requirements(requirements_file)
    
# Import dependencies
import numpy as np
import pandas as pd
import matplotlib.pyplot as plt
import glob
from rdflib import Graph, URIRef, Literal, Namespace, RDF
import re
    
# Relative path to the data folder
data_folder = os.path.join(script_dir, 'data')
print(f'Path to data folder = {data_folder}')

# Create and Append a Text File with Data
def txtEdit(text, func):
    with open(os.path.join(img_path, material + '.txt'), func) as file:
        file.write(text)

def stress_from_load(l,w,t,mm_in=False):
    if mm_in == True:
        wi = w/25.4
        ti = t/25.4
        area = wi*ti
    else:
        area = w*t
    strs = l/area
    return(strs)

def strain_from_displacement(d,lngth):
    strn = d/lngth
    return(strn)

def true_from_eng(a,b):
    sigma_t = np.copy(a)
    epsilon_t = np.copy(b)
    ii=0
    for ii in range(len(a)):
        sigma_t[ii] = a[ii]*(1+b[ii])
        epsilon_t[ii] = np.log(1+b[ii])
    return(sigma_t,epsilon_t)

# Access data files using relative paths
tensile_basename_list = sorted([os.path.basename(x) for x in glob.glob(data_folder + '/*.xlsx')])

# Create Results Folder
try: 
    os.mkdir(script_dir + 'results')
except(FileExistsError, IndexError, ValueError, ZeroDivisionError) as e:
    print(e)   
    
img_folder_path = os.path.join(script_dir, 'results')
print(f'Results folder path = {img_folder_path}')

for filename in tensile_basename_list:
    print(filename)
    
    fname = os.path.join(data_folder, filename)
    material = filename.replace('.xlsx','')
    print(material)

    try: 
        os.mkdir(os.path.join(img_folder_path, material))
    except(FileExistsError, IndexError, ValueError, ZeroDivisionError) as e:
        print(e)

    img_path = os.path.join(img_folder_path, material)
    print(f'Metadata Result File = {img_path}')
    txtEdit(os.path.join(img_path, material)+'\n\n','w')

    try:
        df = pd.read_excel(fname, sheet_name='Sheet2', header=None)
        print("Successfully read the Excel file.")
    except Exception as e:
        print("Error occurred while reading the Excel file:", e)
        print('Data Name Convention Breached\n\n')
        txtEdit('Data Name Convention Breached\n\n','a')

        #continue

    #Find Column Index of mm
    dfcol = df
    col = dfcol
    for i in range(len(col)):
        try:
            if any(dfcol.iloc[i].str.contains('mm')==True):
                breakpoint = i
                break
        #Uniformalize? the Data
        except(AttributeError):
            dfcol = dfcol.T
            dfcol.insert(0,'0',np.nan)
            dfcol = dfcol.T
            dfcol.fillna('empty',inplace=True)
            if any(dfcol.iloc[i].str.contains('mm')==True):
                breakpoint = i
                break

    # print(dfcol.iloc[breakpoint])

    # Save raw data to a DataFrame
    raw_data_df = dfcol.copy() 

    # Drop rows before the header row
    raw_data_df = raw_data_df.iloc[breakpoint:]

    # Drop the first row as it contains the headers
    raw_data_df = raw_data_df.iloc[1:]

    # Save processed stress-strain data to CSV files
    raw_data_df.to_csv(os.path.join(img_path,'raw_load_disp_data.csv'), index=False)

    print("Raw Data Stored to raw_data_df")
    print(f"Raw Data Saved to = {os.path.join(img_path,'raw_load_disp_data.csv')}")


    try:
        df2 = pd.read_excel(fname, sheet_name='Test Report')
    except:
        print('Data Name Convention Breached\n\n')
        txtEdit('Data Name Convention Breached\n\n','a')
        #continue

    #Find Length
    a = np.where(df2['Default Test Run Report'].str.contains('Initial Marked Gage Length')==True)
    a = int(a[0])
    dflen = pd.read_excel(fname, sheet_name='Test Report',skiprows=a,nrows=1)
    dflen = dflen.T
    s_length = dflen.iloc[1,0]
    print('Length:'+str(s_length))
    txtEdit('Length:'+str(s_length)+'\n','a')

    #Find Width
    a = np.array(np.where(df2['Default Test Run Report'].str.contains('Width')==True)).flatten()
    a = int(a[0])
    dfw = pd.read_excel(fname, sheet_name='Test Report',skiprows=a,nrows=1)
    dfw = dfw.T
    width = dfw.iloc[1,0]
    print('Width:'+str(width))
    txtEdit('Width:'+str(width)+'\n','a')

    #Find Thickness
    a = np.array(np.where(df2['Default Test Run Report'].str.contains('Thickness')==True)).flatten()
    a = int(a[0])
    dft = pd.read_excel(fname, sheet_name='Test Report',skiprows=a,nrows=1)
    dft = dft.T
    thickness = dft.iloc[1,0]
    print('Thickness:'+str(thickness))
    txtEdit('Thickness:'+str(thickness)+'\n','a')

    #Find Stress and Strain
    try:
        dfdat = pd.read_excel(fname, sheet_name='Sheet2',skiprows=breakpoint)
        dfdat.dropna(subset=['mm'],inplace=True)
        completion = True
    except:
        completion = False

        if completion == False:
            try:
                dfdat = pd.read_excel(fname, sheet_name='Sheet2',skiprows=breakpoint+1)
                dfdat.dropna(subset=['mm'],inplace=True)
            except:
                print('Data Layout Unsupported\n\n')
                txtEdit('Data Layout Unsupported\n\n','a')
                #continue

    try:
        dfdat.dropna(subset=['N'],inplace=True)
        load = np.array(dfdat['N'])
        stress = stress_from_load(load,width,thickness)
        y_units = 'MPa'
        print('Units: MPa')
        txtEdit('Units: MPa'+'\n','a')
    except:
        dfdat.dropna(subset=['lbf'],inplace=True)
        load = np.array(dfdat['lbf'])
        stress = stress_from_load(load,width,thickness,mm_in=True)
        y_units = 'psi'
        print('Units: psi')
        txtEdit('Units: psi'+'\n','a')

    displacement = np.array(dfdat['mm'])
    strain = strain_from_displacement(displacement,s_length)


    """
    Smooth Dataset
    """

    #Set Moving Window
    winSize = 25

    smooth_x = np.array([])
    smooth_y = np.array([])
    length = len(stress)
    j=0
    while j < length - 1:
        #print("j:", j, "length:", length)  # Debugging print statement
        check = np.sign(stress[j])
        try:
            strain[j+1]
        except:
            if check < 0:
                stress = np.delete(stress, j)
                strain = np.delete(strain, j)
                break

        if check < 0:
            stress = np.delete(stress, j)
            strain = np.delete(strain, j)
            j = j - 1
        elif np.sign(strain[j+1] - strain[j]) < 0:
            stress = np.delete(stress, j)
            strain = np.delete(strain, j)
            j = j - 1
        else:
            pass
        length = len(stress)
        j = j + 1
     #   print(stress)

    i = 0
    while i < len(strain):
        datx = np.average(strain[i:i+winSize])
        daty = np.average(stress[i:i+winSize])
        datarrX = np.array([datx])
        datarrY = np.array([daty])
        smooth_x = np.append(smooth_x,datarrX)
        smooth_y = np.append(smooth_y,datarrY)
        i = i+winSize

    # Create DataFrames for processed stress-strain data
    processed_stress_strain_df = pd.DataFrame({'strain': smooth_x, 'stress': smooth_y})

    # Save processed stress-strain data to CSV files
    processed_stress_strain_df.to_csv(os.path.join(img_path,'engineering_stress_strain_data.csv'), index=False)

    print("Processed Engineering Data Stored to processed_stress_strain_df")
    print(f"Processed Engineering Saved to = {os.path.join(img_path,'engineering_stress_strain_data.csv')}")

    #print(smooth_x,smooth_y)
    fig,ax = plt.subplots(figsize=(10,10))
    figname = str(material) + ' Stress-Strain Graph'
    plt.title(figname)
    plt.ylabel('Stress ('+y_units+')')
    plt.xlabel("Strain")
    plt.plot(smooth_x,smooth_y,marker='o',color='black')
    fig.savefig(os.path.join(img_path, figname) + '.png', dpi=300, bbox_inches='tight')
    plt.close(fig)

    """
    True Stress/Strain
    """
    #Call function
    true_smooth_y,true_smooth_x = true_from_eng(smooth_y,smooth_x)

    # Create DataFrames for processed stress-strain data
    true_stress_strain_df = pd.DataFrame({'strain': true_smooth_x, 'stress': true_smooth_y})

    # Save processed stress-strain data to CSV files
    true_stress_strain_df.to_csv(os.path.join(img_path,'ture_stress_strain_data.csv'), index=False)

    print("Processed True Data Stored to true_stress_strain_df")
    print(f"Processed True Saved to = {os.path.join(img_path,'ture_stress_strain_data.csv')}")


    #Plot True Stress/Strain
    fig,ax = plt.subplots(figsize=(10,10))
    figname = str(material)+' True Stress-Strain Graph'
    plt.title(figname)
    plt.ylabel('Stress ('+y_units+')')
    plt.xlabel("Strain")
    plt.plot(smooth_x,smooth_y,marker='o',color='black')
    plt.plot(true_smooth_x,true_smooth_y,marker='s',color='purple')
    fig.savefig(os.path.join(img_path, figname) + '.png', dpi=300, bbox_inches='tight')
    plt.close(fig)
    smooth_y = true_smooth_y
    smooth_x = true_smooth_x

    """
    Young's Modulus
    """
    #Find E
    start=10
    i=start+1
    Ei = np.array([])
    Eact = np.array([])
    error = 0.1
    pings = 0
    k=1
    while i < len(smooth_x):
        Epoint = (smooth_y[i]-smooth_y[i-1])/(smooth_x[i]-smooth_x[i-1])
        Earr = np.array([Epoint])
        Ei = np.append(Ei,Earr)
        Eavg = np.average(Ei)
        if i >= start+2:
            if Eavg/Ei[k-1] > (3+error) or Eavg/Ei[k-1] < (1-error):
       #       print(Ei[k-1])
                pings = pings+1
            else:
                Eact = np.append(Eact,Ei[k-1])
                pings = 0
                breakpoint = i
        else:
            pass

        if pings >= 5:
            Ei = np.delete(Ei,k-1)
            break
        else:
            pass
        i = i + 1
        k = k + 1
      #  print(Eact)

    E = np.average(Eact)
    print("Young's Modulus = {}".format(int(np.round(E,0)))+' '+ y_units)
    txtEdit("Young's Modulus = {}".format(int(np.round(E,0)))+' '+y_units+'\n','a')
      #  print(breakpoint)

    """
    Proportional Limit
    """
    #Find Proportional Limit
    length = winSize * breakpoint
    winMin = length - winSize
    winMax = length + winSize
    small_x = np.array([])
    small_y = np.array([])
    sEi = np.array([])

    winSizeSmall = 1

    i = winMin
    smallError = 0.1
    k = 1
    while i < winMax:
        pl = i
        sdatx = np.average(strain[i:i+winSizeSmall])
        sdaty = np.average(stress[i:i+winSizeSmall])
        sdatarrX = np.array([sdatx])
        sdatarrY = np.array([sdaty])
        small_x = np.append(small_x,sdatarrX)
        small_y = np.append(small_y,sdatarrY)
        if len(small_x) >= 2:
            sEpoint = (small_y[k-1]-small_y[k-2])/(small_x[k-1]-small_x[k-2])
            sEarr = np.array([sEpoint])
            sEi = np.append(sEi,sEarr)
            if len(sEi) >= 2:
                if sEi[k-3]/sEi[k-2] > (1+smallError) or sEi[k-3]/sEi[k-2] < (1-smallError):
                    break
                else:
                    pass
            else:
                pass
        else:
            pass
        k = k+1
        i = i+winSizeSmall

    plx = np.linspace(strain[pl],strain[pl],2)
    ply = np.linspace(0,stress[pl],2)

    print("Proportional Limit = {:.2f} {}".format(ply[-1], y_units))
    txtEdit("Proportional Limit = {:.2f} {}\n".format(ply[-1], y_units), 'a')


    # Plot proportional limit
    fig, ax = plt.subplots(figsize=(10, 10))
    figname = f"{material} Proportional Limit Graph"
    plt.title(figname)
    plt.ylabel('Stress (' + y_units + ')')
    plt.xlabel("Strain")
    plt.plot(smooth_x, smooth_y, marker='o', color='black')
    plt.plot(plx, ply, marker='o', color='red', linestyle='dashed', label='Proportional Limit')
    plt.legend()
    plt.text(plx[-1], ply[-1], f'  Proportional Limit: {ply[-1]:.2f} {y_units}', 
             verticalalignment='bottom', horizontalalignment='left')

    # Save and display the plot
    fig.savefig(os.path.join(img_path, figname)+ '.png', dpi=300, bbox_inches='tight')
    plt.close(fig)

    """
    0.2% Offset
    """
    #Find 0.2% Offset
    stress_offset = np.copy(smooth_y)
    strain_offset = np.copy(smooth_x)
    for i in range(len(stress_offset)):
        strain_offset[i] = (stress_offset[i]/E) + 0.002
    indx = int(np.argwhere(np.diff(np.sign(strain_offset-smooth_x))).flatten())
      #  print(indx)
    mult = 2
    length = winSize * indx
      #  print(length)
    winMin = length - winSize*mult
    winMax = length + winSize*mult
    small_strain = np.array([])
    small_stress = np.array([])
    i = winMin
    while i < winMax:
        offset_datx = np.average(strain[i:i+winSizeSmall])
        offset_daty = np.average(stress[i:i+winSizeSmall])
        offset_datarrX = np.array([offset_datx])
        offset_datarrY = np.array([offset_daty])
        small_strain = np.append(small_strain,offset_datarrX)
        small_stress = np.append(small_stress,offset_datarrY)
        i = i+winSizeSmall

    stress_offset_fine = np.copy(small_stress)
    strain_offset_fine = np.copy(small_strain)

    for i in range(len(stress_offset_fine)):
        strain_offset_fine[i] = (stress_offset_fine[i]/E) + 0.002

    window=winMax-winMin

    ###USE ONLY FOR LARGE DATA SETS
    fine_indx = int(np.argwhere(np.diff(np.sign(strain_offset_fine-small_strain))).flatten())
      #  print(fine_indx)
    new_indx = winMin+((fine_indx)*winSizeSmall)
      # print(new_indx)

    print('0.2% Yield Strength = {}'.format(np.round(stress_offset_fine[fine_indx],3)) + y_units)
    txtEdit('0.2% Yield Strength = {}'.format(np.round(stress_offset_fine[fine_indx],3))+y_units+'\n','a')

    """
    Modulus of Resilience
    """
    ur = (1/2)*(stress[pl]**2/E)
    print('Modulus of Resilience at Proportional Limit = {}'.format(np.round(ur,3))+" "+y_units)
    txtEdit('Modulus of Resilience at Proportional Limit = {}'.format(np.round(ur,3))+" "+y_units+'\n','a')
    ur_offset = (1/2)*(stress_offset_fine[fine_indx]**2/E)
    print('Strain Energy Density at 0.2% Offset = {}'.format(np.round(ur_offset,3))+" "+ y_units)
    txtEdit('Strain Energy Density at 0.2% Offset = {}'.format(np.round(ur_offset,3))+" "+y_units+'\n','a')

    #Plot Moduli of Resilience
    ofst2x = np.linspace(strain_offset_fine[fine_indx],strain_offset_fine[fine_indx],2)
    ofst2y = np.linspace(0,stress_offset_fine[fine_indx],2)
    fig,ax = plt.subplots(figsize=(10,10))
    figname = str(material)+' Proportional Limit and 0.2% Yield Strength'
    plt.title(figname)
    plt.xlim(0,strain[new_indx+winSize])
    plt.ylim(0,stress[new_indx+winSize])
    plt.ylabel('Stress ('+y_units+')')
    plt.xlabel("Strain")
    plt.plot(strain_offset,stress_offset,color='b',linestyle='-.')
    plt.plot(smooth_x,smooth_y,marker='o',color='black')
    plt.plot(plx,ply,marker='^',color='black',linestyle='--')
    plt.plot(ofst2x,ofst2y,color='black',linestyle='--')
    plt.plot(strain_offset_fine[fine_indx],stress_offset_fine[fine_indx],marker='<',color='b',markersize=10)
    plt.annotate('pl=({},{})'.format(np.round(strain[pl],4),np.round(stress[pl],1)),
                    (strain[pl],stress[pl]),(strain[pl]+0.0001,stress[pl]))
    plt.annotate('0.2%=({},{})'.format(np.round(strain_offset_fine[fine_indx],3),
                                           np.round(stress_offset_fine[fine_indx],1)),
                     (strain_offset_fine[fine_indx],stress_offset_fine[fine_indx]),
                     (strain_offset_fine[fine_indx]+0.0001,stress_offset_fine[fine_indx]-5))

    plt.fill_between(strain[0:new_indx],stress[0:new_indx],color='darkorange',alpha=0.7,hatch='/',
                         label='u={}'.format(np.round(ur_offset,3)))
    plt.fill_between(strain[0:pl],stress[0:pl],color='royalblue',alpha=0.7,hatch='|',
                        label='ur={}'.format(np.round(ur,3)))
    plt.legend()
    fig.savefig(os.path.join(img_path, figname)+ '.png', dpi=300, bbox_inches='tight')
    plt.close(fig)

    """
    Modulus of Toughness
    """
    #Create Rectangles
    area = 0
    for i in range(1,len(smooth_x)):
        w = smooth_x[i]-smooth_x[i-1]
        h = (smooth_y[i]+smooth_y[i-1])/2
        rec = w*h
        area=area+rec
    print('Modulus of Toughness = {}'.format(np.round(area,3))+" "+y_units)
    txtEdit('Modulus of Toughness = {}'.format(np.round(area,3))+" "+y_units+'\n','a')

    """
    UTS and Strain at Failure
    """
    #Ultimate Tensile Strength
    UTS = np.argmax(smooth_y)
    print('UTS={}'.format(np.round(smooth_y[UTS],1))+" "+y_units)
    txtEdit('UTS={}'.format(np.round(smooth_y[UTS],1))+" "+y_units+'\n','a')

    #Strain at Failure
    ef = np.argmax(smooth_x)
    print('ef={}'.format(np.round(smooth_x[ef],4)))
    txtEdit('ef={}'.format(np.round(smooth_x[ef],4))+'\n','a')
    xef=np.linspace(smooth_x[ef],smooth_x[ef],2)
    yef=np.linspace(0,smooth_y[ef],2)

    #Find Elastic Recovery
    tantheta = stress[pl]/strain[pl]
    theta = np.arctan(tantheta)
    elastic_ef = smooth_x[ef]-(smooth_y[ef]/np.tan(theta))
    print('er={}'.format(np.round(elastic_ef,4)))
    txtEdit('er={}'.format(np.round(elastic_ef,4))+'\n','a')
    xEAF = np.linspace(elastic_ef,smooth_x[ef],2)
    yEAF = np.linspace(0,smooth_y[ef],2)

    #Plot UTS and Strain at Failure
    fig,ax = plt.subplots(figsize=(10,10))
    figname = str(material)
    plt.title(figname)
    plt.ylabel('Stress ('+y_units+')')
    plt.xlabel("Strain")
    plt.plot(smooth_x,smooth_y,marker='o',color='black')

    #Proportional Limit
    plt.plot(plx,ply,marker='^',color='black',linestyle='--')
    plt.annotate('pl=({},{})'.format(np.round(strain[pl],4),np.round(stress[pl],1)),
                     (strain[pl],stress[pl]),(strain[pl]+0.0001,stress[pl]))

    #0.2% Offset
    plt.plot(strain_offset,stress_offset,color='b',linestyle='-.')
    plt.annotate('0.2%=({},{})'.format(np.round(strain_offset_fine[fine_indx],3),
                                           np.round(stress_offset_fine[fine_indx],1)),
                     (strain_offset_fine[fine_indx],stress_offset_fine[fine_indx]),
                     (strain_offset_fine[fine_indx]+0.005,stress_offset_fine[fine_indx]))
    plt.plot(strain[new_indx],stress[new_indx],marker='<',color='b',markersize=10)

    #Resilience/Elastic Strain Energy/Toughness
    plt.plot(ofst2x,ofst2y,color='black',linestyle='--')
    plt.fill_between(smooth_x,smooth_y,color='green',alpha=0.7,hatch='-',
                        label='ut={}'.format(np.round(area,3)))
    plt.fill_between(strain[0:new_indx],stress[0:new_indx],color='darkorange',alpha=0.7,hatch='/',
                         label='u={}'.format(np.round(ur_offset,3)))
    plt.fill_between(strain[0:pl],stress[0:pl],color='royalblue',alpha=0.7,hatch='|',
                        label='ur={}'.format(np.round(ur,3)))

    #UTS and Strain at Failure
    plt.plot(smooth_x[UTS],smooth_y[UTS],marker='o',markersize=10,color='magenta')
    plt.annotate('UTS=({},{})'.format(np.round(smooth_x[UTS],3),np.round(smooth_y[UTS],1)),
                     (smooth_x[UTS],smooth_y[UTS]),(smooth_x[UTS]-0.002,smooth_y[UTS]+5))
    plt.plot(xef,yef,color='black',linestyle='--')
    plt.plot(smooth_x[ef],smooth_y[ef],marker='o',color='black')
    plt.annotate('ef=({},{})'.format(np.round(smooth_x[ef],4),np.round(smooth_y[ef],1)),
                     (smooth_x[ef],smooth_y[ef]),(smooth_x[ef]-0.055,smooth_y[ef]-10))

    plt.plot(xEAF,yEAF,color='blue',linestyle='-.')
    plt.plot(xEAF[0],yEAF[0],marker='o',color='b')
    plt.annotate('er=({},{})'.format(np.round(xEAF[0],4),np.round(yEAF[0],1)),
                     (xEAF[0],yEAF[0]),(xEAF[0]-0.055,yEAF[0]-10))


    plt.legend()
    fig.savefig(os.path.join(img_path, figname)+ '.png', dpi=300, bbox_inches='tight')
    plt.close(fig)
    print('\n\n')

    from rdflib import Graph, URIRef, Literal, Namespace, RDF

    # Create a new RDF graph
    g = Graph()

    # Define namespaces
    PMDco = Namespace("https://w3id.org/pmd/co/")
    PMDco_material = PMDco.Material
    PMDco_PrimaryData = PMDco.PrimaryData
    PMDco_hasProcessedData = PMDco.hasProcessedData
    PMDco_hasProperty = PMDco.hasProperty

    # Define URIs for raw and processed data based on the material variable
    raw_data_uri = URIRef(f"https://materialtest.org/{material.replace(' ', '_')}/primary_data/")
    processed_data_uri = URIRef(f"https://materialtest.org/{material.replace(' ', '_')}/secondary_data/")

    # Define resources
    material_rdf = URIRef(PMDco.Material) #_rdf added to differientiate
    test = URIRef(PMDco.TensileTest)
    result = URIRef(PMDco.TestResult)
    length_rdf = URIRef(PMDco.Length)
    width_rdf = URIRef(PMDco.Width)
    thickness_rdf = URIRef(PMDco.Thickness)
    units = URIRef(PMDco.Units)
    youngs_modulus = URIRef(PMDco.YoungsModulus)
    yield_strength = URIRef(PMDco.YieldStrength)
    proportional_limit = URIRef(PMDco.ProportionalLimit)
    stress_strain_data = URIRef(PMDco.StressStrainDataPoint)
    true_stress_true_strain_data = URIRef(PMDco.TrueStressTrueStrainDataPoint)
    modulus_resilience = URIRef(PMDco.ModulusOfResilience)
    strain_energy_density = URIRef(PMDco.StrainEnergyDensity)
    modulus_toughness = URIRef(PMDco.ModulusOfToughness)
    ultimate_tensile_strength = URIRef(PMDco.UltimateTensileStrength)
    engineering_strain = URIRef(PMDco.EngineeringStrain)
    engineering_stress = URIRef(PMDco.EngineeringStress)
    
    # Add the material name to the RDF file under material
    g.add((material_rdf, RDF.type, PMDco.Material))
    g.add((material_rdf, PMDco.hasName, Literal(material)))

    # Add triples for test results
    g.add((material_rdf, test, result))
    g.add((result, length_rdf, Literal(s_length)))
    g.add((result, width_rdf, Literal(width)))
    g.add((result, thickness_rdf, Literal(thickness)))
    g.add((result, units, Literal(y_units)))
    g.add((result, youngs_modulus, Literal(E)))
    g.add((result, yield_strength, Literal(np.round(stress_offset_fine[fine_indx],3))))
    g.add((result, proportional_limit, Literal(ply[-1])))
    g.add((result, modulus_resilience, Literal(np.round(ur,3))))
    g.add((result, strain_energy_density, Literal(np.round(ur_offset,3))))
    g.add((result, modulus_toughness, Literal(np.round(area,3))))
    g.add((result, ultimate_tensile_strength, Literal(np.round(smooth_y[UTS],1))))
    g.add((result, engineering_strain, Literal(np.round(smooth_x[ef],4))))
    g.add((result, engineering_stress, Literal(np.round(smooth_x[ef],4))))

    # Add triples for raw data
    for index, row in raw_data_df.iterrows():
        displacement = row[0]
        load = row[1]
        # Create a unique URI for the raw data point
        data_point = URIRef(raw_data_uri + f"/LoadDisplacementPoint/{index}")
        # Link the raw data point to its displacement and load values
        g.add((data_point, PMDco.hasDisplacement, Literal(displacement)))
        g.add((data_point, PMDco.hasLoad, Literal(load)))

    # Add triples for stress-strain data
    for index, row in processed_stress_strain_df.iterrows():
        stress = row['stress']
        strain = row['strain']
        data_point = URIRef(processed_data_uri + f'/StressStrainDataPoint/{index}')
        g.add((data_point, PMDco.hasStress, Literal(stress)))
        g.add((data_point, PMDco.hasStrain, Literal(strain)))

    # Add triples for true-stress-true-strain data
    for index, row in true_stress_strain_df.iterrows():
        true_stress = row['stress']
        true_strain = row['strain']
        data_point = URIRef(processed_data_uri + f'/TrueStressTrueStrainDataPoint/{index}')
        g.add((data_point, PMDco.hasTrueStress, Literal(true_stress)))
        g.add((data_point, PMDco.hasTrueStrain, Literal(true_strain)))

    # Serialize the graph to RDF/XML format
    graph_fname = f"{material.replace(' ', '_')}_graph.rdf"
    g.serialize(destination=os.path.join(img_path, graph_fname), format="xml")

    print(f"RDF Data Saved to = {os.path.join(img_path, graph_fname)}")
```

Current working directory = C:\Users\erwin\Downloads\FAIR_Ontology
Current working directory = C:\Users\erwin\Downloads\FAIR_Ontology
Successfully installed dependencies from C:\Users\erwin\Downloads\FAIR_Ontology\requirements.txt
Path to data folder = C:\Users\erwin\Downloads\FAIR_Ontology\data
[WinError 183] Cannot create a file when that file already exists: 'C:\\Users\\erwin\\Downloads\\FAIR_Ontologyresults'
Results folder path = C:\Users\erwin\Downloads\FAIR_Ontology\results
1018 Steel.xlsx
1018 Steel
Metadata Result File = C:\Users\erwin\Downloads\FAIR_Ontology\results\1018 Steel
Successfully read the Excel file.
Raw Data Stored to raw_data_df
Raw Data Saved to = C:\Users\erwin\Downloads\FAIR_Ontology\results\1018 Steel\raw_load_disp_data.csv
Length:50
Width:13.47
Thickness:3.61
Units: MPa
Processed Engineering Data Stored to processed_stress_strain_df
Processed Engineering Saved to = C:\Users\erwin\Downloads\FAIR_Ontology\results\1018 Steel\engineering_stress_strain_data.csv
Processed True Data Stored to true_stress_strain_df
Processed True Saved to = C:\Users\erwin\Downloads\FAIR_Ontology\results\1018 Steel\ture_stress_strain_data.csv
Young's Modulus = 155690 MPa
Proportional Limit = 225.86 MPa
0.2% Yield Strength = 287.24MPa
Modulus of Resilience at Proportional Limit = 0.164 MPa
Strain Energy Density at 0.2% Offset = 0.265 MPa
Modulus of Toughness = 91.594 MPa
UTS=361.2 MPa
ef=0.285
er=0.2843



RDF Data Saved to = C:\Users\erwin\Downloads\FAIR_Ontology\results\1018 Steel\1018_Steel_graph.rdf
1018 Steel2.xlsx
1018 Steel2
Metadata Result File = C:\Users\erwin\Downloads\FAIR_Ontology\results\1018 Steel2
Successfully read the Excel file.
Raw Data Stored to raw_data_df
Raw Data Saved to = C:\Users\erwin\Downloads\FAIR_Ontology\results\1018 Steel2\raw_load_disp_data.csv
Length:50
Width:13.45
Thickness:3.18
Units: MPa
Processed Engineering Data Stored to processed_stress_strain_df
Processed Engineering Saved to = C:\Users\erwin\Downloads\FAIR_Ontology\results\1018 Steel2\engineering_stress_strain_data.csv
Processed True Data Stored to true_stress_strain_df
Processed True Saved to = C:\Users\erwin\Downloads\FAIR_Ontology\results\1018 Steel2\ture_stress_strain_data.csv
Young's Modulus = 139306 MPa
Proportional Limit = 207.85 MPa
0.2% Yield Strength = 268.537MPa
Modulus of Resilience at Proportional Limit = 0.155 MPa
Strain Energy Density at 0.2% Offset = 0.259 MPa
Modulus of Toughness = 130.659 MPa
UTS=521.3 MPa
ef=0.2901
er=0.2882



RDF Data Saved to = C:\Users\erwin\Downloads\FAIR_Ontology\results\1018 Steel2\1018_Steel2_graph.rdf
1018 Steel3.xlsx
1018 Steel3
Metadata Result File = C:\Users\erwin\Downloads\FAIR_Ontology\results\1018 Steel3
Successfully read the Excel file.
Raw Data Stored to raw_data_df
Raw Data Saved to = C:\Users\erwin\Downloads\FAIR_Ontology\results\1018 Steel3\raw_load_disp_data.csv
Length:50
Width:13.52
Thickness:3.14
Units: MPa
Processed Engineering Data Stored to processed_stress_strain_df
Processed Engineering Saved to = C:\Users\erwin\Downloads\FAIR_Ontology\results\1018 Steel3\engineering_stress_strain_data.csv
Processed True Data Stored to true_stress_strain_df
Processed True Saved to = C:\Users\erwin\Downloads\FAIR_Ontology\results\1018 Steel3\ture_stress_strain_data.csv
Young's Modulus = 119696 MPa
Proportional Limit = 214.77 MPa
0.2% Yield Strength = 258.56MPa
Modulus of Resilience at Proportional Limit = 0.193 MPa
Strain Energy Density at 0.2% Offset = 0.279 MPa
Modulus of Toughness = 81.96 MPa
UTS=324.9 MPa
ef=0.2743
er=0.2728



RDF Data Saved to = C:\Users\erwin\Downloads\FAIR_Ontology\results\1018 Steel3\1018_Steel3_graph.rdf
1018 Steel5.xlsx
1018 Steel5
Metadata Result File = C:\Users\erwin\Downloads\FAIR_Ontology\results\1018 Steel5
Successfully read the Excel file.
Raw Data Stored to raw_data_df
Raw Data Saved to = C:\Users\erwin\Downloads\FAIR_Ontology\results\1018 Steel5\raw_load_disp_data.csv
Length:50
Width:13.493
Thickness:3.17
Units: MPa
Processed Engineering Data Stored to processed_stress_strain_df
Processed Engineering Saved to = C:\Users\erwin\Downloads\FAIR_Ontology\results\1018 Steel5\engineering_stress_strain_data.csv
Processed True Data Stored to true_stress_strain_df
Processed True Saved to = C:\Users\erwin\Downloads\FAIR_Ontology\results\1018 Steel5\ture_stress_strain_data.csv
Young's Modulus = 134593 MPa
Proportional Limit = 237.46 MPa
0.2% Yield Strength = 288.827MPa
Modulus of Resilience at Proportional Limit = 0.209 MPa
Strain Energy Density at 0.2% Offset = 0.31 MPa
Modulus of Toughness = 99.546 MPa
UTS=375.2 MPa
ef=0.2904
er=0.29



RDF Data Saved to = C:\Users\erwin\Downloads\FAIR_Ontology\results\1018 Steel5\1018_Steel5_graph.rdf
1018 Steel6.xlsx
1018 Steel6
Metadata Result File = C:\Users\erwin\Downloads\FAIR_Ontology\results\1018 Steel6
Successfully read the Excel file.
Raw Data Stored to raw_data_df
Raw Data Saved to = C:\Users\erwin\Downloads\FAIR_Ontology\results\1018 Steel6\raw_load_disp_data.csv
Length:50
Width:13.48
Thickness:3.14
Units: MPa
Processed Engineering Data Stored to processed_stress_strain_df
Processed Engineering Saved to = C:\Users\erwin\Downloads\FAIR_Ontology\results\1018 Steel6\engineering_stress_strain_data.csv
Processed True Data Stored to true_stress_strain_df
Processed True Saved to = C:\Users\erwin\Downloads\FAIR_Ontology\results\1018 Steel6\ture_stress_strain_data.csv
Young's Modulus = 146999 MPa
Proportional Limit = 239.71 MPa
0.2% Yield Strength = 294.611MPa
Modulus of Resilience at Proportional Limit = 0.195 MPa
Strain Energy Density at 0.2% Offset = 0.295 MPa
Modulus of Toughness = 98.623 MPa
UTS=377.9 MPa
ef=0.2837
er=0.2819



RDF Data Saved to = C:\Users\erwin\Downloads\FAIR_Ontology\results\1018 Steel6\1018_Steel6_graph.rdf
1018 Steel7.xlsx
1018 Steel7
Metadata Result File = C:\Users\erwin\Downloads\FAIR_Ontology\results\1018 Steel7
Successfully read the Excel file.
Raw Data Stored to raw_data_df
Raw Data Saved to = C:\Users\erwin\Downloads\FAIR_Ontology\results\1018 Steel7\raw_load_disp_data.csv
Length:50
Width:13.5
Thickness:3.15
Units: MPa
Processed Engineering Data Stored to processed_stress_strain_df
Processed Engineering Saved to = C:\Users\erwin\Downloads\FAIR_Ontology\results\1018 Steel7\engineering_stress_strain_data.csv
Processed True Data Stored to true_stress_strain_df
Processed True Saved to = C:\Users\erwin\Downloads\FAIR_Ontology\results\1018 Steel7\ture_stress_strain_data.csv
Young's Modulus = 150489 MPa
Proportional Limit = 195.25 MPa
0.2% Yield Strength = 261.067MPa
Modulus of Resilience at Proportional Limit = 0.127 MPa
Strain Energy Density at 0.2% Offset = 0.226 MPa
Modulus of Toughness = 88.141 MPa
UTS=336.7 MPa
ef=0.2851
er=0.2838



RDF Data Saved to = C:\Users\erwin\Downloads\FAIR_Ontology\results\1018 Steel7\1018_Steel7_graph.rdf
1018 Steel8.xlsx
1018 Steel8
Metadata Result File = C:\Users\erwin\Downloads\FAIR_Ontology\results\1018 Steel8
Successfully read the Excel file.
Raw Data Stored to raw_data_df
Raw Data Saved to = C:\Users\erwin\Downloads\FAIR_Ontology\results\1018 Steel8\raw_load_disp_data.csv
Length:50
Width:13.46
Thickness:3.18
Units: MPa
Processed Engineering Data Stored to processed_stress_strain_df
Processed Engineering Saved to = C:\Users\erwin\Downloads\FAIR_Ontology\results\1018 Steel8\engineering_stress_strain_data.csv
Processed True Data Stored to true_stress_strain_df
Processed True Saved to = C:\Users\erwin\Downloads\FAIR_Ontology\results\1018 Steel8\ture_stress_strain_data.csv
Young's Modulus = 87986 MPa
Proportional Limit = 161.95 MPa
0.2% Yield Strength = 198.946MPa
Modulus of Resilience at Proportional Limit = 0.149 MPa
Strain Energy Density at 0.2% Offset = 0.225 MPa
Modulus of Toughness = 74.416 MPa
UTS=272.7 MPa
ef=0.3004
er=0.2998



RDF Data Saved to = C:\Users\erwin\Downloads\FAIR_Ontology\results\1018 Steel8\1018_Steel8_graph.rdf
1018 Steel9.xlsx
1018 Steel9
Metadata Result File = C:\Users\erwin\Downloads\FAIR_Ontology\results\1018 Steel9
Successfully read the Excel file.
Raw Data Stored to raw_data_df
Raw Data Saved to = C:\Users\erwin\Downloads\FAIR_Ontology\results\1018 Steel9\raw_load_disp_data.csv
Length:50
Width:13.49
Thickness:3.14
Units: MPa
Processed Engineering Data Stored to processed_stress_strain_df
Processed Engineering Saved to = C:\Users\erwin\Downloads\FAIR_Ontology\results\1018 Steel9\engineering_stress_strain_data.csv

Processed True Data Stored to true_stress_strain_df
Processed True Saved to = C:\Users\erwin\Downloads\FAIR_Ontology\results\1018 Steel9\ture_stress_strain_data.csv
Young's Modulus = 133112 MPa
Proportional Limit = 274.96 MPa
0.2% Yield Strength = 324.4MPa
Modulus of Resilience at Proportional Limit = 0.284 MPa
Strain Energy Density at 0.2% Offset = 0.395 MPa
Modulus of Toughness = 105.191 MPa
UTS=410.1 MPa
ef=0.2782
er=0.2761



RDF Data Saved to = C:\Users\erwin\Downloads\FAIR_Ontology\results\1018 Steel9\1018_Steel9_graph.rdf
4130 Steel1.xlsx
4130 Steel1
Metadata Result File = C:\Users\erwin\Downloads\FAIR_Ontology\results\4130 Steel1
Successfully read the Excel file.
Raw Data Stored to raw_data_df
Raw Data Saved to = C:\Users\erwin\Downloads\FAIR_Ontology\results\4130 Steel1\raw_load_disp_data.csv
Length:50
Width:13.4
Thickness:3.15
Units: MPa
Processed Engineering Data Stored to processed_stress_strain_df
Processed Engineering Saved to = C:\Users\erwin\Downloads\FAIR_Ontology\results\4130 Steel1\engineering_stress_strain_data.csv
Processed True Data Stored to true_stress_strain_df
Processed True Saved to = C:\Users\erwin\Downloads\FAIR_Ontology\results\4130 Steel1\ture_stress_strain_data.csv
Young's Modulus = 124814 MPa
Proportional Limit = 246.72 MPa
0.2% Yield Strength = 298.802MPa
Modulus of Resilience at Proportional Limit = 0.244 MPa
Strain Energy Density at 0.2% Offset = 0.358 MPa
Modulus of Toughness = 131.353 MPa
UTS=526.4 MPa
ef=0.2846
er=0.2822



RDF Data Saved to = C:\Users\erwin\Downloads\FAIR_Ontology\results\4130 Steel1\4130_Steel1_graph.rdf
4130 Steel2.xlsx
4130 Steel2
Metadata Result File = C:\Users\erwin\Downloads\FAIR_Ontology\results\4130 Steel2
Successfully read the Excel file.
Raw Data Stored to raw_data_df
Raw Data Saved to = C:\Users\erwin\Downloads\FAIR_Ontology\results\4130 Steel2\raw_load_disp_data.csv
Length:50
Width:13.48
Thickness:3.19
Units: MPa
Processed Engineering Data Stored to processed_stress_strain_df
Processed Engineering Saved to = C:\Users\erwin\Downloads\FAIR_Ontology\results\4130 Steel2\engineering_stress_strain_data.csv
Processed True Data Stored to true_stress_strain_df
Processed True Saved to = C:\Users\erwin\Downloads\FAIR_Ontology\results\4130 Steel2\ture_stress_strain_data.csv
Young's Modulus = 140602 MPa
Proportional Limit = 233.55 MPa
0.2% Yield Strength = 281.078MPa
Modulus of Resilience at Proportional Limit = 0.194 MPa
Strain Energy Density at 0.2% Offset = 0.281 MPa
Modulus of Toughness = 125.056 MPa
UTS=506.0 MPa
ef=0.2823
er=0.2823



RDF Data Saved to = C:\Users\erwin\Downloads\FAIR_Ontology\results\4130 Steel2\4130_Steel2_graph.rdf
4130 Steel3.xlsx
4130 Steel3
Metadata Result File = C:\Users\erwin\Downloads\FAIR_Ontology\results\4130 Steel3
Successfully read the Excel file.
Raw Data Stored to raw_data_df
Raw Data Saved to = C:\Users\erwin\Downloads\FAIR_Ontology\results\4130 Steel3\raw_load_disp_data.csv
Length:50
Width:13.523
Thickness:3.25
Units: MPa
Processed Engineering Data Stored to processed_stress_strain_df
Processed Engineering Saved to = C:\Users\erwin\Downloads\FAIR_Ontology\results\4130 Steel3\engineering_stress_strain_data.csv
Processed True Data Stored to true_stress_strain_df
Processed True Saved to = C:\Users\erwin\Downloads\FAIR_Ontology\results\4130 Steel3\ture_stress_strain_data.csv
Young's Modulus = 123105 MPa
Proportional Limit = 208.97 MPa
0.2% Yield Strength = 251.291MPa
Modulus of Resilience at Proportional Limit = 0.177 MPa
Strain Energy Density at 0.2% Offset = 0.256 MPa
Modulus of Toughness = 113.574 MPa
UTS=458.8 MPa
ef=0.2837
er=0.2825



RDF Data Saved to = C:\Users\erwin\Downloads\FAIR_Ontology\results\4130 Steel3\4130_Steel3_graph.rdf
6061 Aluminum.xlsx
6061 Aluminum
Metadata Result File = C:\Users\erwin\Downloads\FAIR_Ontology\results\6061 Aluminum
Successfully read the Excel file.
Raw Data Stored to raw_data_df
Raw Data Saved to = C:\Users\erwin\Downloads\FAIR_Ontology\results\6061 Aluminum\raw_load_disp_data.csv
Length:50
Width:13.49
Thickness:3.09
Units: MPa
Processed Engineering Data Stored to processed_stress_strain_df
Processed Engineering Saved to = C:\Users\erwin\Downloads\FAIR_Ontology\results\6061 Aluminum\engineering_stress_strain_data.csv
Processed True Data Stored to true_stress_strain_df
Processed True Saved to = C:\Users\erwin\Downloads\FAIR_Ontology\results\6061 Aluminum\ture_stress_strain_data.csv
Young's Modulus = 58884 MPa
Proportional Limit = 158.21 MPa
0.2% Yield Strength = 187.809MPa
Modulus of Resilience at Proportional Limit = 0.213 MPa
Strain Energy Density at 0.2% Offset = 0.3 MPa
Modulus of Toughness = 46.622 MPa
UTS=293.5 MPa
ef=0.1827
er=0.1784



RDF Data Saved to = C:\Users\erwin\Downloads\FAIR_Ontology\results\6061 Aluminum\6061_Aluminum_graph.rdf
6061 Aluminum1.xlsx
6061 Aluminum1
Metadata Result File = C:\Users\erwin\Downloads\FAIR_Ontology\results\6061 Aluminum1
Successfully read the Excel file.
Raw Data Stored to raw_data_df
Raw Data Saved to = C:\Users\erwin\Downloads\FAIR_Ontology\results\6061 Aluminum1\raw_load_disp_data.csv
Length:50
Width:13.59
Thickness:3.15
Units: MPa
Processed Engineering Data Stored to processed_stress_strain_df
Processed Engineering Saved to = C:\Users\erwin\Downloads\FAIR_Ontology\results\6061 Aluminum1\engineering_stress_strain_data.csv
Processed True Data Stored to true_stress_strain_df
Processed True Saved to = C:\Users\erwin\Downloads\FAIR_Ontology\results\6061 Aluminum1\ture_stress_strain_data.csv
Young's Modulus = 56336 MPa
Proportional Limit = 137.92 MPa
0.2% Yield Strength = 160.378MPa
Modulus of Resilience at Proportional Limit = 0.169 MPa
Strain Energy Density at 0.2% Offset = 0.228 MPa
Modulus of Toughness = 27.177 MPa
UTS=234.4 MPa
ef=0.1298
er=0.1262



RDF Data Saved to = C:\Users\erwin\Downloads\FAIR_Ontology\results\6061 Aluminum1\6061_Aluminum1_graph.rdf
6061 Aluminum2.xlsx
6061 Aluminum2
[WinError 183] Cannot create a file when that file already exists: 'C:\\Users\\erwin\\Downloads\\FAIR_Ontology\\results\\6061 Aluminum2'
Metadata Result File = C:\Users\erwin\Downloads\FAIR_Ontology\results\6061 Aluminum2
Successfully read the Excel file.
Raw Data Stored to raw_data_df
Raw Data Saved to = C:\Users\erwin\Downloads\FAIR_Ontology\results\6061 Aluminum2\raw_load_disp_data.csv
Length:50
Width:13.53
Thickness:3.12
Units: MPa
Processed Engineering Data Stored to processed_stress_strain_df
Processed Engineering Saved to = C:\Users\erwin\Downloads\FAIR_Ontology\results\6061 Aluminum2\engineering_stress_strain_data.csv
Processed True Data Stored to true_stress_strain_df
Processed True Saved to = C:\Users\erwin\Downloads\FAIR_Ontology\results\6061 Aluminum2\ture_stress_strain_data.csv
Young's Modulus = 66047 MPa
Proportional Limit = 203.81 MPa
0.2% Yield Strength = 242.538MPa
Modulus of Resilience at Proportional Limit = 0.314 MPa
Strain Energy Density at 0.2% Offset = 0.445 MPa
Modulus of Toughness = 58.035 MPa
UTS=356.1 MPa
ef=0.1851
er=0.1797



RDF Data Saved to = C:\Users\erwin\Downloads\FAIR_Ontology\results\6061 Aluminum2\6061_Aluminum2_graph.rdf
6061 Aluminum3.xlsx
6061 Aluminum3
Metadata Result File = C:\Users\erwin\Downloads\FAIR_Ontology\results\6061 Aluminum3
Successfully read the Excel file.
Raw Data Stored to raw_data_df
Raw Data Saved to = C:\Users\erwin\Downloads\FAIR_Ontology\results\6061 Aluminum3\raw_load_disp_data.csv
Length:50
Width:13.63
Thickness:3.194
Units: MPa
Processed Engineering Data Stored to processed_stress_strain_df
Processed Engineering Saved to = C:\Users\erwin\Downloads\FAIR_Ontology\results\6061 Aluminum3\engineering_stress_strain_data.csv
Processed True Data Stored to true_stress_strain_df
Processed True Saved to = C:\Users\erwin\Downloads\FAIR_Ontology\results\6061 Aluminum3\ture_stress_strain_data.csv
Young's Modulus = 49341 MPa
Proportional Limit = 119.00 MPa
0.2% Yield Strength = 142.127MPa
Modulus of Resilience at Proportional Limit = 0.144 MPa
Strain Energy Density at 0.2% Offset = 0.205 MPa
Modulus of Toughness = 34.265 MPa
UTS=227.7 MPa
ef=0.1727
er=0.1681



RDF Data Saved to = C:\Users\erwin\Downloads\FAIR_Ontology\results\6061 Aluminum3\6061_Aluminum3_graph.rdf
6061 Aluminum4.xlsx
6061 Aluminum4
Metadata Result File = C:\Users\erwin\Downloads\FAIR_Ontology\results\6061 Aluminum4
Successfully read the Excel file.
Raw Data Stored to raw_data_df
Raw Data Saved to = C:\Users\erwin\Downloads\FAIR_Ontology\results\6061 Aluminum4\raw_load_disp_data.csv
Length:50
Width:12.64
Thickness:3.14

Units: MPa
Processed Engineering Data Stored to processed_stress_strain_df
Processed Engineering Saved to = C:\Users\erwin\Downloads\FAIR_Ontology\results\6061 Aluminum4\engineering_stress_strain_data.csv
Processed True Data Stored to true_stress_strain_df
Processed True Saved to = C:\Users\erwin\Downloads\FAIR_Ontology\results\6061 Aluminum4\ture_stress_strain_data.csv
Young's Modulus = 58626 MPa
Proportional Limit = 174.31 MPa
0.2% Yield Strength = 199.25MPa
Modulus of Resilience at Proportional Limit = 0.259 MPa
Strain Energy Density at 0.2% Offset = 0.339 MPa
Modulus of Toughness = 45.56 MPa
UTS=301.5 MPa
ef=0.1725
er=0.1673



RDF Data Saved to = C:\Users\erwin\Downloads\FAIR_Ontology\results\6061 Aluminum4\6061_Aluminum4_graph.rdf
Brass.xlsx
Brass
Metadata Result File = C:\Users\erwin\Downloads\FAIR_Ontology\results\Brass
Successfully read the Excel file.
Raw Data Stored to raw_data_df
Raw Data Saved to = C:\Users\erwin\Downloads\FAIR_Ontology\results\Brass\raw_load_disp_data.csv
Length:50
Width:13.25
Thickness:3.08
Units: MPa
Processed Engineering Data Stored to processed_stress_strain_df
Processed Engineering Saved to = C:\Users\erwin\Downloads\FAIR_Ontology\results\Brass\engineering_stress_strain_data.csv
Processed True Data Stored to true_stress_strain_df
Processed True Saved to = C:\Users\erwin\Downloads\FAIR_Ontology\results\Brass\ture_stress_strain_data.csv
Young's Modulus = 114939 MPa
Proportional Limit = 252.03 MPa
0.2% Yield Strength = 351.396MPa
Modulus of Resilience at Proportional Limit = 0.276 MPa
Strain Energy Density at 0.2% Offset = 0.537 MPa
Modulus of Toughness = 104.158 MPa
UTS=508.1 MPa
ef=0.228
er=0.2239



RDF Data Saved to = C:\Users\erwin\Downloads\FAIR_Ontology\results\Brass\Brass_graph.rdf
Brass1.xlsx
Brass1
Metadata Result File = C:\Users\erwin\Downloads\FAIR_Ontology\results\Brass1
Successfully read the Excel file.
Raw Data Stored to raw_data_df
Raw Data Saved to = C:\Users\erwin\Downloads\FAIR_Ontology\results\Brass1\raw_load_disp_data.csv
Length:50
Width:13.52
Thickness:3.21
Units: MPa
Processed Engineering Data Stored to processed_stress_strain_df
Processed Engineering Saved to = C:\Users\erwin\Downloads\FAIR_Ontology\results\Brass1\engineering_stress_strain_data.csv
Processed True Data Stored to true_stress_strain_df
Processed True Saved to = C:\Users\erwin\Downloads\FAIR_Ontology\results\Brass1\ture_stress_strain_data.csv
Young's Modulus = 93366 MPa
Proportional Limit = 277.79 MPa
0.2% Yield Strength = 340.055MPa
Modulus of Resilience at Proportional Limit = 0.413 MPa
Strain Energy Density at 0.2% Offset = 0.619 MPa
Modulus of Toughness = 123.105 MPa
UTS=508.3 MPa
ef=0.2753
er=0.27



RDF Data Saved to = C:\Users\erwin\Downloads\FAIR_Ontology\results\Brass1\Brass1_graph.rdf
Brass2.xlsx
Brass2
Metadata Result File = C:\Users\erwin\Downloads\FAIR_Ontology\results\Brass2
Successfully read the Excel file.
Raw Data Stored to raw_data_df
Raw Data Saved to = C:\Users\erwin\Downloads\FAIR_Ontology\results\Brass2\raw_load_disp_data.csv
Length:50
Width:13.43
Thickness:3.23
Units: MPa
Processed Engineering Data Stored to processed_stress_strain_df
Processed Engineering Saved to = C:\Users\erwin\Downloads\FAIR_Ontology\results\Brass2\engineering_stress_strain_data.csv
Processed True Data Stored to true_stress_strain_df
Processed True Saved to = C:\Users\erwin\Downloads\FAIR_Ontology\results\Brass2\ture_stress_strain_data.csv
Young's Modulus = 84768 MPa
Proportional Limit = 295.46 MPa
0.2% Yield Strength = 357.794MPa
Modulus of Resilience at Proportional Limit = 0.515 MPa
Strain Energy Density at 0.2% Offset = 0.755 MPa
Modulus of Toughness = 130.359 MPa
UTS=535.5 MPa
ef=0.2768
er=0.2713



RDF Data Saved to = C:\Users\erwin\Downloads\FAIR_Ontology\results\Brass2\Brass2_graph.rdf
Brass3.xlsx
Brass3
Metadata Result File = C:\Users\erwin\Downloads\FAIR_Ontology\results\Brass3
Successfully read the Excel file.
Raw Data Stored to raw_data_df
Raw Data Saved to = C:\Users\erwin\Downloads\FAIR_Ontology\results\Brass3\raw_load_disp_data.csv
Length:50
Width:13.5
Thickness:3.19
Units: MPa
Processed Engineering Data Stored to processed_stress_strain_df
Processed Engineering Saved to = C:\Users\erwin\Downloads\FAIR_Ontology\results\Brass3\engineering_stress_strain_data.csv
Processed True Data Stored to true_stress_strain_df
Processed True Saved to = C:\Users\erwin\Downloads\FAIR_Ontology\results\Brass3\ture_stress_strain_data.csv
Young's Modulus = 78659 MPa
Proportional Limit = 239.73 MPa
0.2% Yield Strength = 281.533MPa
Modulus of Resilience at Proportional Limit = 0.365 MPa
Strain Energy Density at 0.2% Offset = 0.504 MPa
Modulus of Toughness = 115.694 MPa
UTS=439.8 MPa
ef=0.3018
er=0.2971



RDF Data Saved to = C:\Users\erwin\Downloads\FAIR_Ontology\results\Brass3\Brass3_graph.rdf
Brass4.xlsx
Brass4
Metadata Result File = C:\Users\erwin\Downloads\FAIR_Ontology\results\Brass4
Successfully read the Excel file.
Raw Data Stored to raw_data_df
Raw Data Saved to = C:\Users\erwin\Downloads\FAIR_Ontology\results\Brass4\raw_load_disp_data.csv
Length:50
Width:13.5
Thickness:3.19
Units: MPa
Processed Engineering Data Stored to processed_stress_strain_df
Processed Engineering Saved to = C:\Users\erwin\Downloads\FAIR_Ontology\results\Brass4\engineering_stress_strain_data.csv
Processed True Data Stored to true_stress_strain_df
Processed True Saved to = C:\Users\erwin\Downloads\FAIR_Ontology\results\Brass4\ture_stress_strain_data.csv
Young's Modulus = 67453 MPa
Proportional Limit = 232.25 MPa
0.2% Yield Strength = 279.564MPa
Modulus of Resilience at Proportional Limit = 0.4 MPa
Strain Energy Density at 0.2% Offset = 0.579 MPa
Modulus of Toughness = 104.138 MPa
UTS=434.5 MPa
ef=0.2763
er=0.2784



RDF Data Saved to = C:\Users\erwin\Downloads\FAIR_Ontology\results\Brass4\Brass4_graph.rdf
Brass5.xlsx
Brass5
Metadata Result File = C:\Users\erwin\Downloads\FAIR_Ontology\results\Brass5
Successfully read the Excel file.
Raw Data Stored to raw_data_df
Raw Data Saved to = C:\Users\erwin\Downloads\FAIR_Ontology\results\Brass5\raw_load_disp_data.csv
Length:50
Width:13.506
Thickness:3.143
Units: psi
Processed Engineering Data Stored to processed_stress_strain_df
Processed Engineering Saved to = C:\Users\erwin\Downloads\FAIR_Ontology\results\Brass5\engineering_stress_strain_data.csv
Processed True Data Stored to true_stress_strain_df
Processed True Saved to = C:\Users\erwin\Downloads\FAIR_Ontology\results\Brass5\ture_stress_strain_data.csv
Young's Modulus = 11217442 psi
Proportional Limit = 34816.93 psi
0.2% Yield Strength = 41186.18psi
Modulus of Resilience at Proportional Limit = 54.033 psi
Strain Energy Density at 0.2% Offset = 75.61 psi
Modulus of Toughness = 15667.843 psi
UTS=62815.5 psi
ef=0.2839
er=0.279



RDF Data Saved to = C:\Users\erwin\Downloads\FAIR_Ontology\results\Brass5\Brass5_graph.rdf
